Repository: Jesperkemist/Perovskite_ChatGPT_PAA_hypotesis

# Hypotesis generation for perovsktie surface passivators

This repository contains the data and the code used for generating all figures in the paper:

Hypothesis Generation Using ChatGPT:
A Case Study in Surface Passivation for Improved Perovskite Solar Cells


By

Chen Chen, Ayman Maqsood, Zhuang Zhang, Xiaobing Wang, Linrui Duan, Huanhuan Wang, Tianyang Chen, Siyu Liu, Qiutong Li, Jingshan Luo, T. Jesper Jacobsson*

in ..., 2024

## How to cite

If you use this code in your research, we kindly ask that you cite the published paper:

- Jacobsson, T.J., *et al*.
---

## Licensing

<a rel="license" href="http://creativecommons.org/licenses/by/4.0/"><img alt="Creative Commons
Licence" style="border-width:0" src="https://i.creativecommons.org/l/by/4.0/80x15.png" /></a><br />

This dataset is licensed under the terms of the [Creative Commons Attribution 4.0 International
License](http://creativecommons.org/licenses/by/4.0/).

File: Data/IV/champion devices under condition 4/CC-0001_231225_1_0.05%PAA.csv

START TIME : 2023-12-25 19:25:06
STEP-03 : [SolarCell-IV]

area=0.05800000
temperature=25.000
factor_alpha=0.000000
factor_beta=0.000000
factor_gama=0.000000
irradnce=100.000
TIME,V(V),I(mA),J(mA/cm²),R(ohm),P(mW),Isc(mA),Jsc(mA/cm²),Voc(V),Pmax(mW),Vpmax(V),Ipmax(mA),FF(%),Etac(%)
0.000000000e+00,+1.200000E+000,-5.381823E+000,-9.279005E+001,-2.229728E+002,-6.458188E+000,,,,,,,,
6.313866000e-02,+1.190000E+000,-4.515710E+000,-7.785707E+001,-2.635244E+002,-5.373695E+000,,,,,,,,
1.262758600e-01,+1.180000E+000,-3.980335E+000,-6.862646E+001,-2.964575E+002,-4.696795E+000,,,,,,,,
1.894202200e-01,+1.170000E+000,-3.477235E+000,-5.995233E+001,-3.364743E+002,-4.068365E+000,,,,,,,,
2.525610600e-01,+1.160000E+000,-2.999712E+000,-5.171918E+001,-3.867037E+002,-3.479666E+000,,,,,,,,
3.156958200e-01,+1.150000E+000,-2.548613E+000,-4.394160E+001,-4.512259E+002,-2.930905E+000,,,,,,,,
3.788325200e-01,+1.140000E+000,-2.125454E+000,-3.664576E+001,-5.363559E+002,-2.423018E+000,,,,,,,,
4.419623800e-01,+1.130000E+000,-1.730654E+000,-2.983886E+001,-6.529324E+002,-1.955639E+000,,,,,,,,
5.050883200e-01,+1.120000E+000,-1.365143E+000,-2.353694E+001,-8.204272E+002,-1.528960E+000,,,,,,,,
5.682198400e-01,+1.110000E+000,-1.028423E+000,-1.773143E+001,-1.079323E+003,-1.141549E+000,,,,,,,,
6.313496600e-01,+1.100000E+000,-7.219810E-001,-1.244795E+001,-1.523586E+003,-7.941791E-001,,,,,,,,
6.944769000e-01,+1.090000E+000,-4.456483E-001,-7.683592E+000,-2.445875E+003,-4.857567E-001,,,,,,,,
7.575806200e-01,+1.080000E+000,-1.979278E-001,-3.412549E+000,-5.456535E+003,-2.137620E-001,,,,,,,,
8.207103200e-01,+1.070000E+000,+2.178154E-002,+3.755439E-001,+4.912416E+004,+2.330625E-002,,,,,,,,
8.838239200e-01,+1.060000E+000,+2.135109E-001,+3.681222E+000,+4.964618E+003,+2.263215E-001,,,,,,,,
9.469519400e-01,+1.050000E+000,+3.813731E-001,+6.575398E+000,+2.753209E+003,+4.004418E-001,,,,,,,,
1.010073300e+00,+1.040000E+000,+5.261947E-001,+9.072322E+000,+1.976455E+003,+5.472425E-001,,,,,,,,
1.073214080e+00,+1.030000E+000,+6.494556E-001,+1.119751E+001,+1.585944E+003,+6.689393E-001,,,,,,,,
1.136353120e+00,+1.020000E+000,+7.550803E-001,+1.301863E+001,+1.350850E+003,+7.701819E-001,,,,,,,,
1.199487700e+00,+1.010000E+000,+8.446647E-001,+1.456318E+001,+1.195741E+003,+8.531113E-001,,,,,,,,
1.262614280e+00,+1.000000E+000,+9.209022E-001,+1.587762E+001,+1.085892E+003,+9.209022E-001,,,,,,,,
1.325739380e+00,+9.900000E-001,+9.862032E-001,+1.700350E+001,+1.003850E+003,+9.763412E-001,,,,,,,,
1.388864980e+00,+9.800000E-001,+1.040862E+000,+1.794590E+001,+9.415269E+002,+1.020045E+000,,,,,,,,
1.452001960e+00,+9.700000E-001,+1.087417E+000,+1.874858E+001,+8.920217E+002,+1.054795E+000,,,,,,,,
1.515146940e+00,+9.600000E-001,+1.126354E+000,+1.941990E+001,+8.523074E+002,+1.081300E+000,,,,,,,,
1.578279120e+00,+9.500000E-001,+1.159840E+000,+1.999725E+001,+8.190781E+002,+1.101848E+000,,,,,,,,
1.641416960e+00,+9.400000E-001,+1.188395E+000,+2.048957E+001,+7.909827E+002,+1.117091E+000,,,,,,,,
1.704558680e+00,+9.300000E-001,+1.213378E+000,+2.092031E+001,+7.664553E+002,+1.128442E+000,,,,,,,,
1.767696580e+00,+9.200000E-001,+1.233852E+000,+2.127332E+001,+7.456321E+002,+1.135144E+000,,,,,,,,
1.830816860e+00,+9.100000E-001,+1.250800E+000,+2.156552E+001,+7.275344E+002,+1.138228E+000,,,,,,,,
1.893947360e+00,+9.000000E-001,+1.266430E+000,+2.183501E+001,+7.106589E+002,+1.139787E+000,,,,,,,,
1.957079540e+00,+8.900000E-001,+1.279840E+000,+2.206621E+001,+6.953994E+002,+1.139058E+000,,,,,,,,
2.020199400e+00,+8.800000E-001,+1.290725E+000,+2.225388E+001,+6.817873E+002,+1.135838E+000,,,,,,,,
2.083332980e+00,+8.700000E-001,+1.300564E+000,+2.242351E+001,+6.689407E+002,+1.131491E+000,,,,,,,,
2.146481180e+00,+8.600000E-001,+1.309621E+000,+2.257968E+001,+6.566783E+002,+1.126274E+000,,,,,,,,
2.209613560e+00,+8.500000E-001,+1.317777E+000,+2.272030E+001,+6.450255E+002,+1.120111E+000,,,,,,,,
2.272736400e+00,+8.400000E-001,+1.323899E+000,+2.282585E+001,+6.344895E+002,+1.112075E+000,,,,,,,,
2.335857660e+00,+8.300000E-001,+1.329275E+000,+2.291853E+001,+6.244007E+002,+1.103298E+000,,,,,,,,
2.398990180e+00,+8.200000E-001,+1.334194E+000,+2.300334E+001,+6.146033E+002,+1.094039E+000,,,,,,,,
2.462118540e+00,+8.100000E-001,+1.337431E+000,+2.305915E+001,+6.056389E+002,+1.083319E+000,,,,,,,,
2.525263640e+00,+8.000000E-001,+1.340882E+000,+2.311865E+001,+5.966224E+002,+1.072705E+000,,,,,,,,
2.588392960e+00,+7.900000E-001,+1.344269E+000,+2.317705E+001,+5.876801E+002,+1.061972E+000,,,,,,,,
2.651529040e+00,+7.800000E-001,+1.347344E+000,+2.323008E+001,+5.789165E+002,+1.050929E+000,,,,,,,,
2.714652600e+00,+7.700000E-001,+1.350090E+000,+2.327741E+001,+5.703323E+002,+1.039569E+000,,,,,,,,
2.777774220e+00,+7.600000E-001,+1.351466E+000,+2.330113E+001,+5.623524E+002,+1.027114E+000,,,,,,,,
2.840906200e+00,+7.500000E-001,+1.353593E+000,+2.333781E+001,+5.540810E+002,+1.015195E+000,,,,,,,,
2.904033720e+00,+7.400000E-001,+1.355060E+000,+2.336311E+001,+5.461011E+002,+1.002745E+000,,,,,,,,
2.967156320e+00,+7.300000E-001,+1.357021E+000,+2.339691E+001,+5.379431E+002,+9.906252E-001,,,,,,,,
3.030296600e+00,+7.200000E-001,+1.358304E+000,+2.341903E+001,+5.300728E+002,+9.779788E-001,,,,,,,,
3.093427540e+00,+7.100000E-001,+1.358981E+000,+2.343070E+001,+5.224505E+002,+9.648762E-001,,,,,,,,
3.156580520e+00,+7.000000E-001,+1.360171E+000,+2.345122E+001,+5.146412E+002,+9.521197E-001,,,,,,,,
3.219720780e+00,+6.900000E-001,+1.361523E+000,+2.347454E+001,+5.067853E+002,+9.394512E-001,,,,,,,,
3.282849640e+00,+6.800000E-001,+1.362558E+000,+2.349239E+001,+4.990612E+002,+9.265397E-001,,,,,,,,
3.345969440e+00,+6.700000E-001,+1.362912E+000,+2.349847E+001,+4.915946E+002,+9.131507E-001,,,,,,,,
3.409096520e+00,+6.600000E-001,+1.363507E+000,+2.350874E+001,+4.840460E+002,+8.999145E-001,,,,,,,,
3.472228420e+00,+6.500000E-001,+1.364246E+000,+2.352148E+001,+4.764536E+002,+8.867600E-001,,,,,,,,
3.535378820e+00,+6.400000E-001,+1.365761E+000,+2.354760E+001,+4.686033E+002,+8.740869E-001,,,,,,,,
3.598513700e+00,+6.300000E-001,+1.365709E+000,+2.354671E+001,+4.612988E+002,+8.603968E-001,,,,,,,,
3.661638160e+00,+6.200000E-001,+1.366530E+000,+2.356087E+001,+4.537038E+002,+8.472489E-001,,,,,,,,
3.724773820e+00,+6.100000E-001,+1.366986E+000,+2.356873E+001,+4.462371E+002,+8.338617E-001,,,,,,,,
3.787892400e+00,+6.000000E-001,+1.367437E+000,+2.357651E+001,+4.387769E+002,+8.204625E-001,,,,,,,,
3.851028380e+00,+5.900000E-001,+1.367489E+000,+2.357740E+001,+4.314476E+002,+8.068187E-001,,,,,,,,
3.914174260e+00,+5.800000E-001,+1.367386E+000,+2.357562E+001,+4.241670E+002,+7.930838E-001,,,,,,,,
3.977304420e+00,+5.700000E-001,+1.368131E+000,+2.358847E+001,+4.166267E+002,+7.798347E-001,,,,,,,,
4.040443380e+00,+5.600000E-001,+1.368559E+000,+2.359584E+001,+4.091896E+002,+7.663929E-001,,,,,,,,
4.103574460e+00,+5.500000E-001,+1.369461E+000,+2.361139E+001,+4.016180E+002,+7.532033E-001,,,,,,,,
4.166685500e+00,+5.400000E-001,+1.369646E+000,+2.361459E+001,+3.942625E+002,+7.396088E-001,,,,,,,,
4.229824080e+00,+5.300000E-001,+1.370189E+000,+2.362395E+001,+3.868079E+002,+7.262002E-001,,,,,,,,
4.292969640e+00,+5.200000E-001,+1.370322E+000,+2.362624E+001,+3.794729E+002,+7.125674E-001,,,,,,,,
4.356102020e+00,+5.100000E-001,+1.370443E+000,+2.362834E+001,+3.721423E+002,+6.989262E-001,,,,,,,,
4.419227640e+00,+5.000000E-001,+1.371108E+000,+2.363980E+001,+3.646685E+002,+6.855542E-001,,,,,,,,
4.482373060e+00,+4.900000E-001,+1.370322E+000,+2.362624E+001,+3.575802E+002,+6.714578E-001,,,,,,,,
4.545524340e+00,+4.800000E-001,+1.370414E+000,+2.362783E+001,+3.502591E+002,+6.577988E-001,,,,,,,,
4.608662400e+00,+4.700000E-001,+1.370450E+000,+2.362844E+001,+3.429532E+002,+6.441113E-001,,,,,,,,
4.671788060e+00,+4.600000E-001,+1.372617E+000,+2.366581E+001,+3.351262E+002,+6.314039E-001,,,,,,,,
4.734923180e+00,+4.500000E-001,+1.372894E+000,+2.367059E+001,+3.277747E+002,+6.178024E-001,,,,,,,,
4.798066360e+00,+4.400000E-001,+1.373322E+000,+2.367796E+001,+3.203911E+002,+6.042616E-001,,,,,,,,
4.861193720e+00,+4.300000E-001,+1.373640E+000,+2.368345E+001,+3.130369E+002,+5.906653E-001,,,,,,,,
4.924335040e+00,+4.200000E-001,+1.373253E+000,+2.367677E+001,+3.058431E+002,+5.767662E-001,,,,,,,,
4.987442080e+00,+4.100000E-001,+1.373496E+000,+2.368096E+001,+2.985084E+002,+5.631332E-001,,,,,,,,
5.050573800e+00,+4.000000E-001,+1.373883E+000,+2.368764E+001,+2.911456E+002,+5.495531E-001,,,,,,,,
5.113711740e+00,+3.900000E-001,+1.373969E+000,+2.368913E+001,+2.838491E+002,+5.358481E-001,,,,,,,,
5.176838780e+00,+3.800000E-001,+1.374073E+000,+2.369092E+001,+2.765500E+002,+5.221479E-001,,,,,,,,
5.239967720e+00,+3.700000E-001,+1.374305E+000,+2.369491E+001,+2.692270E+002,+5.084928E-001,,,,,,,,
5.303089760e+00,+3.600000E-001,+1.375195E+000,+2.371026E+001,+2.617811E+002,+4.950702E-001,,,,,,,,
5.366215160e+00,+3.500000E-001,+1.375536E+000,+2.371613E+001,+2.544463E+002,+4.814375E-001,,,,,,,,
5.429347800e+00,+3.400000E-001,+1.375443E+000,+2.371454E+001,+2.471930E+002,+4.676508E-001,,,,,,,,
5.492474380e+00,+3.300000E-001,+1.375374E+000,+2.371335E+001,+2.399347E+002,+4.538735E-001,,,,,,,,
5.555615680e+00,+3.200000E-001,+1.375894E+000,+2.372232E+001,+2.325760E+002,+4.402862E-001,,,,,,,,
5.618738220e+00,+3.100000E-001,+1.375138E+000,+2.370927E+001,+2.254320E+002,+4.262927E-001,,,,,,,,
5.681867640e+00,+3.000000E-001,+1.375675E+000,+2.371853E+001,+2.180748E+002,+4.127025E-001,,,,,,,,
5.745007460e+00,+2.900000E-001,+1.376166E+000,+2.372700E+001,+2.107304E+002,+3.990882E-001,,,,,,,,
5.808143760e+00,+2.800000E-001,+1.375993E+000,+2.372401E+001,+2.034895E+002,+3.852779E-001,,,,,,,,
5.871285820e+00,+2.700000E-001,+1.376282E+000,+2.372900E+001,+1.961808E+002,+3.715961E-001,,,,,,,,
5.934419340e+00,+2.600000E-001,+1.376779E+000,+2.373757E+001,+1.888466E+002,+3.579626E-001,,,,,,,,
5.997539940e+00,+2.500000E-001,+1.375675E+000,+2.371854E+001,+1.817290E+002,+3.439188E-001,,,,,,,,
6.060672760e+00,+2.400000E-001,+1.375808E+000,+2.372083E+001,+1.744429E+002,+3.301940E-001,,,,,,,,
6.123826000e+00,+2.300000E-001,+1.377386E+000,+2.374804E+001,+1.669829E+002,+3.167989E-001,,,,,,,,
6.186949520e+00,+2.200000E-001,+1.378207E+000,+2.376219E+001,+1.596277E+002,+3.032056E-001,,,,,,,,
6.250081920e+00,+2.100000E-001,+1.378901E+000,+2.377415E+001,+1.522952E+002,+2.895692E-001,,,,,,,,
6.313217820e+00,+2.000000E-001,+1.378882E+000,+2.377384E+001,+1.450450E+002,+2.757765E-001,,,,,,,,
6.376351760e+00,+1.900000E-001,+1.378444E+000,+2.376627E+001,+1.378366E+002,+2.619043E-001,,,,,,,,
6.439484060e+00,+1.800000E-001,+1.379629E+000,+2.378671E+001,+1.304699E+002,+2.483332E-001,,,,,,,,
6.502619480e+00,+1.700000E-001,+1.379149E+000,+2.377844E+001,+1.232644E+002,+2.344554E-001,,,,,,,,
6.565743680e+00,+1.600000E-001,+1.379617E+000,+2.378651E+001,+1.159742E+002,+2.207388E-001,,,,,,,,
6.628872020e+00,+1.500000E-001,+1.379438E+000,+2.378342E+001,+1.087399E+002,+2.069157E-001,,,,,,,,
6.692004780e+00,+1.400000E-001,+1.379051E+000,+2.377673E+001,+1.015191E+002,+1.930671E-001,,,,,,,,
6.755143760e+00,+1.300000E-001,+1.379161E+000,+2.377864E+001,+9.426021E+001,+1.792909E-001,,,,,,,,
6.818292040e+00,+1.200000E-001,+1.379150E+000,+2.377844E+001,+8.701014E+001,+1.654980E-001,,,,,,,,
6.881415060e+00,+1.100000E-001,+1.379630E+000,+2.378672E+001,+7.973155E+001,+1.517593E-001,,,,,,,,
6.944567020e+00,+1.000000E-001,+1.379172E+000,+2.377884E+001,+7.250725E+001,+1.379172E-001,,,,,,,,
7.007711440e+00,+9.000000E-002,+1.379305E+000,+2.378113E+001,+6.525023E+001,+1.241375E-001,,,,,,,,
7.070849760e+00,+8.000000E-002,+1.379103E+000,+2.377764E+001,+5.800870E+001,+1.103283E-001,,,,,,,,
7.133987640e+00,+7.000000E-002,+1.379236E+000,+2.377993E+001,+5.075273E+001,+9.654653E-002,,,,,,,,
7.197117740e+00,+6.000000E-002,+1.379317E+000,+2.378132E+001,+4.349980E+001,+8.275900E-002,,,,,,,,
7.260238680e+00,+5.000000E-002,+1.379375E+000,+2.378233E+001,+3.624830E+001,+6.896874E-002,,,,,,,,
7.323365160e+00,+4.000000E-002,+1.379340E+000,+2.378173E+001,+2.899937E+001,+5.517361E-002,,,,,,,,
7.386507220e+00,+3.000000E-002,+1.379126E+000,+2.377804E+001,+2.175290E+001,+4.137379E-002,,,,,,,,
7.449642580e+00,+2.000000E-002,+1.378964E+000,+2.377525E+001,+1.450364E+001,+2.757929E-002,,,,,,,,
7.512766380e+00,+1.000000E-002,+1.379109E+000,+2.377774E+001,+7.251058E+000,+1.379109E-002,,,,,,,,
7.575905000e+00,+0.000000E+000,+1.379040E+000,+2.377655E+001,+0.000000E+000,+0.000000E+000,,,,,,,,
7.639323920e+00,-1.000000E-002,+1.379878E+000,+2.379100E+001,-7.247017E+000,-1.379878E-002,,,,,,,,
7.702449400e+00,-2.000000E-002,+1.379918E+000,+2.379169E+001,-1.449361E+001,-2.759836E-002,,,,,,,,
7.765606840e+00,-3.000000E-002,+1.380670E+000,+2.380465E+001,-2.172858E+001,-4.142010E-002,,,,,,,,
7.828734240e+00,-4.000000E-002,+1.380999E+000,+2.381033E+001,-2.896454E+001,-5.523996E-002,,,,,,,,
7.891868780e+00,-5.000000E-002,+1.380329E+000,+2.379877E+001,-3.622325E+001,-6.901644E-002,,,,,,,,
7.954995120e+00,-6.000000E-002,+1.381236E+000,+2.381442E+001,-4.343935E+001,-8.287417E-002,,,,,,,,
8.018116560e+00,-7.000000E-002,+1.380930E+000,+2.380913E+001,-5.069049E+001,-9.666508E-002,,,,,,,,
8.081235260e+00,-8.000000E-002,+1.380872E+000,+2.380814E+001,-5.793440E+001,-1.104698E-001,,,,,,,,
8.144369420e+00,-9.000000E-002,+1.381624E+000,+2.382110E+001,-6.514074E+001,-1.243462E-001,,,,,,,,
8.207515740e+00,-1.000000E-001,+1.382046E+000,+2.382838E+001,-7.235650E+001,-1.382046E-001,,,,,,,,
,,,,,,+1.379040E+000,+2.377655E+001,+1.070991E+000,+1.139787E+000,+9.000000E-001,+1.266430E+000,77.172234,19.651506

TIME,V(V),I(mA),J(mA/cm²),R(ohm),P(mW),Isc(mA),Jsc(mA/cm²),Voc(V),Pmax(mW),Vpmax(V),Ipmax(mA),FF(%),Etac(%)
0.000000000e+00,-1.000000E-001,+1.384230E+000,+2.386603E+001,-7.224234E+001,-1.384230E-001,,,,,,,,
6.314428000e-02,-9.000000E-002,+1.381525E+000,+2.381940E+001,-6.514539E+001,-1.243373E-001,,,,,,,,
1.262929400e-01,-8.000000E-002,+1.380756E+000,+2.380614E+001,-5.793926E+001,-1.104605E-001,,,,,,,,
1.894421600e-01,-7.000000E-002,+1.380670E+000,+2.380465E+001,-5.070004E+001,-9.664688E-002,,,,,,,,
2.525683000e-01,-6.000000E-002,+1.379739E+000,+2.378861E+001,-4.348647E+001,-8.278437E-002,,,,,,,,
3.156958200e-01,-5.000000E-002,+1.379549E+000,+2.378533E+001,-3.624373E+001,-6.897745E-002,,,,,,,,
3.788247800e-01,-4.000000E-002,+1.380225E+000,+2.379698E+001,-2.898079E+001,-5.520899E-002,,,,,,,,
4.419587000e-01,-3.000000E-002,+1.380247E+000,+2.379737E+001,-2.173523E+001,-4.140742E-002,,,,,,,,
5.050871200e-01,-2.000000E-002,+1.380294E+000,+2.379818E+001,-1.448966E+001,-2.760588E-002,,,,,,,,
5.682182800e-01,-1.000000E-002,+1.379941E+000,+2.379209E+001,-7.246686E+000,-1.379941E-002,,,,,,,,
6.313617200e-01,+0.000000E+000,+1.380167E+000,+2.379598E+001,+0.000000E+000,+0.000000E+000,,,,,,,,
6.948008800e-01,+1.000000E-002,+1.380219E+000,+2.379688E+001,+7.245226E+000,+1.380219E-002,,,,,,,,
7.579374000e-01,+2.000000E-002,+1.380150E+000,+2.379568E+001,+1.449118E+001,+2.760299E-002,,,,,,,,
8.210822000e-01,+3.000000E-002,+1.379277E+000,+2.378063E+001,+2.175053E+001,+4.137830E-002,,,,,,,,
8.842103800e-01,+4.000000E-002,+1.379583E+000,+2.378591E+001,+2.899427E+001,+5.518331E-002,,,,,,,,
9.473478800e-01,+5.000000E-002,+1.379421E+000,+2.378312E+001,+3.624709E+001,+6.897105E-002,,,,,,,,
1.010490500e+00,+6.000000E-002,+1.378982E+000,+2.377555E+001,+4.351037E+001,+8.273890E-002,,,,,,,,
1.073617700e+00,+7.000000E-002,+1.378462E+000,+2.376658E+001,+5.078124E+001,+9.649233E-002,,,,,,,,
1.136740000e+00,+8.000000E-002,+1.379392E+000,+2.378262E+001,+5.799657E+001,+1.103514E-001,,,,,,,,
1.199869760e+00,+9.000000E-002,+1.380040E+000,+2.379379E+001,+6.521552E+001,+1.242036E-001,,,,,,,,
1.262993500e+00,+1.000000E-001,+1.379728E+000,+2.378841E+001,+7.247807E+001,+1.379728E-001,,,,,,,,
1.326130640e+00,+1.100000E-001,+1.378808E+000,+2.377255E+001,+7.977905E+001,+1.516689E-001,,,,,,,,
1.389265560e+00,+1.200000E-001,+1.378288E+000,+2.376358E+001,+8.706455E+001,+1.653945E-001,,,,,,,,
1.452405920e+00,+1.300000E-001,+1.378958E+000,+2.377514E+001,+9.427407E+001,+1.792646E-001,,,,,,,,
1.515536600e+00,+1.400000E-001,+1.379756E+000,+2.378889E+001,+1.014672E+002,+1.931658E-001,,,,,,,,
1.578678500e+00,+1.500000E-001,+1.379311E+000,+2.378122E+001,+1.087500E+002,+2.068966E-001,,,,,,,,
1.641833800e+00,+1.600000E-001,+1.379282E+000,+2.378073E+001,+1.160024E+002,+2.206851E-001,,,,,,,,
1.704957640e+00,+1.700000E-001,+1.378560E+000,+2.376827E+001,+1.233171E+002,+2.343551E-001,,,,,,,,
1.768083280e+00,+1.800000E-001,+1.378155E+000,+2.376129E+001,+1.306094E+002,+2.480679E-001,,,,,,,,
1.831232740e+00,+1.900000E-001,+1.378889E+000,+2.377395E+001,+1.377921E+002,+2.619889E-001,,,,,,,,
1.894362360e+00,+2.000000E-001,+1.378190E+000,+2.376189E+001,+1.451179E+002,+2.756379E-001,,,,,,,,
1.957496260e+00,+2.100000E-001,+1.377693E+000,+2.375332E+001,+1.524288E+002,+2.893154E-001,,,,,,,,
2.020632480e+00,+2.200000E-001,+1.377328E+000,+2.374704E+001,+1.597295E+002,+3.030122E-001,,,,,,,,
2.083767840e+00,+2.300000E-001,+1.377039E+000,+2.374204E+001,+1.670251E+002,+3.167189E-001,,,,,,,,
2.146902040e+00,+2.400000E-001,+1.376854E+000,+2.373886E+001,+1.743104E+002,+3.304449E-001,,,,,,,,
2.210034100e+00,+2.500000E-001,+1.376212E+000,+2.372780E+001,+1.816580E+002,+3.440531E-001,,,,,,,,
2.273156160e+00,+2.600000E-001,+1.375374E+000,+2.371334E+001,+1.890395E+002,+3.575972E-001,,,,,,,,
2.336281920e+00,+2.700000E-001,+1.375224E+000,+2.371075E+001,+1.963317E+002,+3.713104E-001,,,,,,,,
2.399426320e+00,+2.800000E-001,+1.374987E+000,+2.370667E+001,+2.036383E+002,+3.849963E-001,,,,,,,,
2.462562320e+00,+2.900000E-001,+1.374813E+000,+2.370368E+001,+2.109377E+002,+3.986959E-001,,,,,,,,
2.525687380e+00,+3.000000E-001,+1.375501E+000,+2.371553E+001,+2.181024E+002,+4.126503E-001,,,,,,,,
2.588829380e+00,+3.100000E-001,+1.374992E+000,+2.370677E+001,+2.254558E+002,+4.262477E-001,,,,,,,,
2.651952040e+00,+3.200000E-001,+1.375166E+000,+2.370976E+001,+2.326992E+002,+4.400531E-001,,,,,,,,
2.715086640e+00,+3.300000E-001,+1.374623E+000,+2.370039E+001,+2.400659E+002,+4.536254E-001,,,,,,,,
2.778231860e+00,+3.400000E-001,+1.374802E+000,+2.370347E+001,+2.473084E+002,+4.674325E-001,,,,,,,,
2.841378560e+00,+3.500000E-001,+1.374646E+000,+2.370078E+001,+2.546111E+002,+4.811259E-001,,,,,,,,
2.904489800e+00,+3.600000E-001,+1.374194E+000,+2.369301E+001,+2.619717E+002,+4.947100E-001,,,,,,,,
2.967619300e+00,+3.700000E-001,+1.373726E+000,+2.368493E+001,+2.693404E+002,+5.082787E-001,,,,,,,,
3.030753120e+00,+3.800000E-001,+1.373357E+000,+2.367857E+001,+2.766943E+002,+5.218756E-001,,,,,,,,
3.093881560e+00,+3.900000E-001,+1.374038E+000,+2.369031E+001,+2.838349E+002,+5.358748E-001,,,,,,,,
3.157030620e+00,+4.000000E-001,+1.375049E+000,+2.370775E+001,+2.908986E+002,+5.500197E-001,,,,,,,,
3.220159900e+00,+4.100000E-001,+1.374218E+000,+2.369341E+001,+2.983515E+002,+5.634293E-001,,,,,,,,
3.283286760e+00,+4.200000E-001,+1.374188E+000,+2.369290E+001,+3.056350E+002,+5.771591E-001,,,,,,,,
3.346431060e+00,+4.300000E-001,+1.374512E+000,+2.369848E+001,+3.128383E+002,+5.910401E-001,,,,,,,,
3.409556680e+00,+4.400000E-001,+1.373645E+000,+2.368354E+001,+3.203156E+002,+6.044039E-001,,,,,,,,
3.472676060e+00,+4.500000E-001,+1.373680E+000,+2.368414E+001,+3.275872E+002,+6.181559E-001,,,,,,,,
3.535816520e+00,+4.600000E-001,+1.373749E+000,+2.368532E+001,+3.348502E+002,+6.319243E-001,,,,,,,,
3.598942380e+00,+4.700000E-001,+1.372547E+000,+2.366460E+001,+3.424291E+002,+6.450970E-001,,,,,,,,
3.662077520e+00,+4.800000E-001,+1.371703E+000,+2.365005E+001,+3.499300E+002,+6.584174E-001,,,,,,,,
3.725226860e+00,+4.900000E-001,+1.372044E+000,+2.365592E+001,+3.571315E+002,+6.723013E-001,,,,,,,,
3.788363120e+00,+5.000000E-001,+1.371326E+000,+2.364354E+001,+3.646107E+002,+6.856628E-001,,,,,,,,
3.851499740e+00,+5.100000E-001,+1.371338E+000,+2.364375E+001,+3.718996E+002,+6.993822E-001,,,,,,,,
3.914629560e+00,+5.200000E-001,+1.371025E+000,+2.363837E+001,+3.792782E+002,+7.129332E-001,,,,,,,,
3.977751060e+00,+5.300000E-001,+1.370789E+000,+2.363429E+001,+3.866387E+002,+7.265181E-001,,,,,,,,
4.040893180e+00,+5.400000E-001,+1.370512E+000,+2.362951E+001,+3.940134E+002,+7.400764E-001,,,,,,,,
4.104029640e+00,+5.500000E-001,+1.370564E+000,+2.363041E+001,+4.012947E+002,+7.538102E-001,,,,,,,,
4.167193500e+00,+5.600000E-001,+1.370674E+000,+2.363230E+001,+4.085583E+002,+7.675772E-001,,,,,,,,
4.230347820e+00,+5.700000E-001,+1.370419E+000,+2.362791E+001,+4.159313E+002,+7.811386E-001,,,,,,,,
4.293471380e+00,+5.800000E-001,+1.369292E+000,+2.360848E+001,+4.235767E+002,+7.941892E-001,,,,,,,,
4.356602020e+00,+5.900000E-001,+1.368847E+000,+2.360081E+001,+4.310198E+002,+8.076196E-001,,,,,,,,
4.419742620e+00,+6.000000E-001,+1.368483E+000,+2.359453E+001,+4.384417E+002,+8.210897E-001,,,,,,,,
4.482876560e+00,+6.100000E-001,+1.368621E+000,+2.359692E+001,+4.457039E+002,+8.348591E-001,,,,,,,,
4.546023100e+00,+6.200000E-001,+1.368627E+000,+2.359702E+001,+4.530087E+002,+8.485489E-001,,,,,,,,
4.609147620e+00,+6.300000E-001,+1.368054E+000,+2.358714E+001,+4.605080E+002,+8.618742E-001,,,,,,,,
4.672288140e+00,+6.400000E-001,+1.367384E+000,+2.357559E+001,+4.680469E+002,+8.751259E-001,,,,,,,,
4.735413660e+00,+6.500000E-001,+1.367697E+000,+2.358098E+001,+4.752515E+002,+8.890029E-001,,,,,,,,
4.798542500e+00,+6.600000E-001,+1.366674E+000,+2.356334E+001,+4.829243E+002,+9.020047E-001,,,,,,,,
4.861681540e+00,+6.700000E-001,+1.366124E+000,+2.355387E+001,+4.904385E+002,+9.153034E-001,,,,,,,,
4.924805080e+00,+6.800000E-001,+1.366188E+000,+2.355496E+001,+4.977354E+002,+9.290076E-001,,,,,,,,
4.987937460e+00,+6.900000E-001,+1.365720E+000,+2.354689E+001,+5.052282E+002,+9.423465E-001,,,,,,,,
5.051072000e+00,+7.000000E-001,+1.365523E+000,+2.354350E+001,+5.126242E+002,+9.558660E-001,,,,,,,,
5.114214520e+00,+7.100000E-001,+1.365685E+000,+2.354629E+001,+5.198856E+002,+9.696364E-001,,,,,,,,
5.177359720e+00,+7.200000E-001,+1.364396E+000,+2.352407E+001,+5.277059E+002,+9.823653E-001,,,,,,,,
5.240476660e+00,+7.300000E-001,+1.363748E+000,+2.351290E+001,+5.352894E+002,+9.955362E-001,,,,,,,,
5.303607380e+00,+7.400000E-001,+1.362540E+000,+2.349207E+001,+5.431032E+002,+1.008280E+000,,,,,,,,
5.366734680e+00,+7.500000E-001,+1.361165E+000,+2.346836E+001,+5.509987E+002,+1.020873E+000,,,,,,,,
5.429865060e+00,+7.600000E-001,+1.359753E+000,+2.344402E+001,+5.589250E+002,+1.033412E+000,,,,,,,,
5.492982540e+00,+7.700000E-001,+1.358933E+000,+2.342988E+001,+5.666210E+002,+1.046378E+000,,,,,,,,
5.556126120e+00,+7.800000E-001,+1.356973E+000,+2.339608E+001,+5.748088E+002,+1.058439E+000,,,,,,,,
5.619258500e+00,+7.900000E-001,+1.354968E+000,+2.336152E+001,+5.830395E+002,+1.070425E+000,,,,,,,,
5.682404180e+00,+8.000000E-001,+1.352447E+000,+2.331806E+001,+5.915202E+002,+1.081958E+000,,,,,,,,
5.745536460e+00,+8.100000E-001,+1.349702E+000,+2.327072E+001,+6.001326E+002,+1.093258E+000,,,,,,,,
5.808672160e+00,+8.200000E-001,+1.346505E+000,+2.321560E+001,+6.089840E+002,+1.104134E+000,,,,,,,,
5.871801620e+00,+8.300000E-001,+1.342933E+000,+2.315402E+001,+6.180502E+002,+1.114634E+000,,,,,,,,
5.934918620e+00,+8.400000E-001,+1.338193E+000,+2.307230E+001,+6.277121E+002,+1.124082E+000,,,,,,,,
5.998055340e+00,+8.500000E-001,+1.333407E+000,+2.298977E+001,+6.374649E+002,+1.133396E+000,,,,,,,,
6.061236680e+00,+8.600000E-001,+1.327094E+000,+2.288094E+001,+6.480323E+002,+1.141301E+000,,,,,,,,
6.124376600e+00,+8.700000E-001,+1.319950E+000,+2.275776E+001,+6.591159E+002,+1.148356E+000,,,,,,,,
6.187497420e+00,+8.800000E-001,+1.311771E+000,+2.261674E+001,+6.708489E+002,+1.154358E+000,,,,,,,,
6.250638020e+00,+8.900000E-001,+1.301840E+000,+2.244551E+001,+6.836478E+002,+1.158637E+000,,,,,,,,
6.313767600e+00,+9.000000E-001,+1.288453E+000,+2.221470E+001,+6.985123E+002,+1.159607E+000,,,,,,,,
6.376889580e+00,+9.100000E-001,+1.273788E+000,+2.196186E+001,+7.144047E+002,+1.159147E+000,,,,,,,,
6.440032860e+00,+9.200000E-001,+1.256643E+000,+2.166626E+001,+7.321091E+002,+1.156112E+000,,,,,,,,
6.503171920e+00,+9.300000E-001,+1.235811E+000,+2.130709E+001,+7.525422E+002,+1.149304E+000,,,,,,,,
6.566298640e+00,+9.400000E-001,+1.209805E+000,+2.085871E+001,+7.769848E+002,+1.137217E+000,,,,,,,,
6.629416800e+00,+9.500000E-001,+1.178232E+000,+2.031435E+001,+8.062926E+002,+1.119321E+000,,,,,,,,
6.692550240e+00,+9.600000E-001,+1.140671E+000,+1.966675E+001,+8.416097E+002,+1.095044E+000,,,,,,,,
6.755677280e+00,+9.700000E-001,+1.095064E+000,+1.888042E+001,+8.857927E+002,+1.062212E+000,,,,,,,,
6.818809860e+00,+9.800000E-001,+1.041735E+000,+1.796095E+001,+9.407384E+002,+1.020900E+000,,,,,,,,
6.881936360e+00,+9.900000E-001,+9.773526E-001,+1.685091E+001,+1.012940E+003,+9.675791E-001,,,,,,,,
6.945073740e+00,+1.000000E+000,+9.012774E-001,+1.553927E+001,+1.109536E+003,+9.012774E-001,,,,,,,,
7.008204060e+00,+1.010000E+000,+8.119762E-001,+1.399959E+001,+1.243879E+003,+8.200960E-001,,,,,,,,
7.071341080e+00,+1.020000E+000,+7.068138E-001,+1.218644E+001,+1.443096E+003,+7.209500E-001,,,,,,,,
7.134461020e+00,+1.030000E+000,+5.845184E-001,+1.007790E+001,+1.762134E+003,+6.020540E-001,,,,,,,,
7.197593200e+00,+1.040000E+000,+4.434540E-001,+7.645758E+000,+2.345227E+003,+4.611921E-001,,,,,,,,
7.260729460e+00,+1.050000E+000,+2.812913E-001,+4.849850E+000,+3.732785E+003,+2.953559E-001,,,,,,,,
7.323870420e+00,+1.060000E+000,+9.645239E-002,+1.662972E+000,+1.098988E+004,+1.022395E-001,,,,,,,,
7.387008360e+00,+1.070000E+000,-1.123735E-001,-1.937475E+000,-9.521815E+003,-1.202397E-001,,,,,,,,
7.450133860e+00,+1.080000E+000,-3.469145E-001,-5.981285E+000,-3.113159E+003,-3.746677E-001,,,,,,,,
7.513262640e+00,+1.090000E+000,-6.089408E-001,-1.049898E+001,-1.789993E+003,-6.637455E-001,,,,,,,,
7.576400820e+00,+1.100000E+000,-8.985450E-001,-1.549216E+001,-1.224201E+003,-9.883995E-001,,,,,,,,
7.639525260e+00,+1.110000E+000,-1.217807E+000,-2.099668E+001,-9.114742E+002,-1.351766E+000,,,,,,,,
7.702655120e+00,+1.120000E+000,-1.565654E+000,-2.699404E+001,-7.153560E+002,-1.753533E+000,,,,,,,,
7.765793300e+00,+1.130000E+000,-1.941390E+000,-3.347224E+001,-5.820572E+002,-2.193771E+000,,,,,,,,
7.828922740e+00,+1.140000E+000,-2.347264E+000,-4.047008E+001,-4.856717E+002,-2.675881E+000,,,,,,,,
7.892060180e+00,+1.150000E+000,-2.781550E+000,-4.795775E+001,-4.134386E+002,-3.198782E+000,,,,,,,,
7.955195880e+00,+1.160000E+000,-3.245562E+000,-5.595796E+001,-3.574112E+002,-3.764852E+000,,,,,,,,
8.018325780e+00,+1.170000E+000,-3.737207E+000,-6.443460E+001,-3.130680E+002,-4.372532E+000,,,,,,,,
8.081453440e+00,+1.180000E+000,-4.256766E+000,-7.339252E+001,-2.772057E+002,-5.022984E+000,,,,,,,,
8.144582240e+00,+1.190000E+000,-4.803252E+000,-8.281469E+001,-2.477488E+002,-5.715870E+000,,,,,,,,
8.207708800e+00,+1.200000E+000,-5.376176E+000,-9.269268E+001,-2.232070E+002,-6.451411E+000,,,,,,,,
,,,,,,+1.380167E+000,+2.379598E+001,+1.064619E+000,+1.159607E+000,+9.000000E-001,+1.288453E+000,78.919662,19.993231

File: Data/IV/champion devices under condition 4/CC-0005_231228_1_IPA.csv

START TIME : 2023-12-28 19:32:36
STEP-03 : [SolarCell-IV]

area=0.05800000
temperature=25.000
factor_alpha=0.000000
factor_beta=0.000000
factor_gama=0.000000
irradnce=100.000
TIME,V(V),I(mA),J(mA/cm²),R(ohm),P(mW),Isc(mA),Jsc(mA/cm²),Voc(V),Pmax(mW),Vpmax(V),Ipmax(mA),FF(%),Etac(%)
0.000000000e+00,+1.200000E+000,-4.922966E+000,-8.487872E+001,-2.437555E+002,-5.907559E+000,,,,,,,,
6.315692000e-02,+1.190000E+000,-5.210524E+000,-8.983663E+001,-2.283839E+002,-6.200524E+000,,,,,,,,
1.262995200e-01,+1.180000E+000,-4.634993E+000,-7.991368E+001,-2.545851E+002,-5.469292E+000,,,,,,,,
1.894504400e-01,+1.170000E+000,-4.122125E+000,-7.107112E+001,-2.838342E+002,-4.822886E+000,,,,,,,,
2.525846000e-01,+1.160000E+000,-3.643629E+000,-6.282119E+001,-3.183639E+002,-4.226610E+000,,,,,,,,
3.157238200e-01,+1.150000E+000,-3.193532E+000,-5.506089E+001,-3.601029E+002,-3.672561E+000,,,,,,,,
3.788712400e-01,+1.140000E+000,-2.768733E+000,-4.773678E+001,-4.117407E+002,-3.156356E+000,,,,,,,,
4.419905200e-01,+1.130000E+000,-2.368373E+000,-4.083402E+001,-4.771207E+002,-2.676262E+000,,,,,,,,
5.051136400e-01,+1.120000E+000,-1.993994E+000,-3.437920E+001,-5.616869E+002,-2.233273E+000,,,,,,,,
5.682446400e-01,+1.110000E+000,-1.642469E+000,-2.831843E+001,-6.758120E+002,-1.823140E+000,,,,,,,,
6.313840400e-01,+1.100000E+000,-1.316231E+000,-2.269364E+001,-8.357194E+002,-1.447854E+000,,,,,,,,
6.945005000e-01,+1.090000E+000,-1.015749E+000,-1.751292E+001,-1.073100E+003,-1.107167E+000,,,,,,,,
7.576311400e-01,+1.080000E+000,-7.390587E-001,-1.274239E+001,-1.461318E+003,-7.981833E-001,,,,,,,,
8.207522600e-01,+1.070000E+000,-4.873608E-001,-8.402773E+000,-2.195499E+003,-5.214761E-001,,,,,,,,
8.838728400e-01,+1.060000E+000,-2.602571E-001,-4.487191E+000,-4.072896E+003,-2.758725E-001,,,,,,,,
9.470139200e-01,+1.050000E+000,-5.655656E-002,-9.751131E-001,-1.856549E+004,-5.938438E-002,,,,,,,,
1.010141560e+00,+1.040000E+000,+1.239965E-001,+2.137870E+000,+8.387336E+003,+1.289563E-001,,,,,,,,
1.073283240e+00,+1.030000E+000,+2.833545E-001,+4.885422E+000,+3.635023E+003,+2.918551E-001,,,,,,,,
1.136408600e+00,+1.020000E+000,+4.228753E-001,+7.290953E+000,+2.412059E+003,+4.313328E-001,,,,,,,,
1.199544380e+00,+1.010000E+000,+5.435701E-001,+9.371899E+000,+1.858086E+003,+5.490058E-001,,,,,,,,
1.262707280e+00,+1.000000E+000,+6.475897E-001,+1.116534E+001,+1.544188E+003,+6.475897E-001,,,,,,,,
1.325827180e+00,+9.900000E-001,+7.369214E-001,+1.270554E+001,+1.343427E+003,+7.295522E-001,,,,,,,,
1.388966400e+00,+9.800000E-001,+8.131382E-001,+1.401962E+001,+1.205207E+003,+7.968754E-001,,,,,,,,
1.452104700e+00,+9.700000E-001,+8.782573E-001,+1.514237E+001,+1.104460E+003,+8.519096E-001,,,,,,,,
1.515254700e+00,+9.600000E-001,+9.331685E-001,+1.608911E+001,+1.028753E+003,+8.958418E-001,,,,,,,,
1.578389660e+00,+9.500000E-001,+9.795135E-001,+1.688816E+001,+9.698692E+002,+9.305378E-001,,,,,,,,
1.641520640e+00,+9.400000E-001,+1.019639E+000,+1.757998E+001,+9.218950E+002,+9.584605E-001,,,,,,,,
1.704645600e+00,+9.300000E-001,+1.054857E+000,+1.818719E+001,+8.816361E+002,+9.810170E-001,,,,,,,,
1.767778920e+00,+9.200000E-001,+1.083879E+000,+1.868757E+001,+8.488030E+002,+9.971689E-001,,,,,,,,
1.830895920e+00,+9.100000E-001,+1.109705E+000,+1.913284E+001,+8.200378E+002,+1.009832E+000,,,,,,,,
1.894024200e+00,+9.000000E-001,+1.131473E+000,+1.950815E+001,+7.954235E+002,+1.018325E+000,,,,,,,,
1.957193180e+00,+8.900000E-001,+1.150837E+000,+1.984201E+001,+7.733503E+002,+1.024245E+000,,,,,,,,
2.020326300e+00,+8.800000E-001,+1.168235E+000,+2.014198E+001,+7.532730E+002,+1.028047E+000,,,,,,,,
2.083465520e+00,+8.700000E-001,+1.183153E+000,+2.039920E+001,+7.353230E+002,+1.029344E+000,,,,,,,,
2.146594940e+00,+8.600000E-001,+1.195760E+000,+2.061655E+001,+7.192078E+002,+1.028354E+000,,,,,,,,
2.209738080e+00,+8.500000E-001,+1.206910E+000,+2.080879E+001,+7.042779E+002,+1.025873E+000,,,,,,,,
2.272853280e+00,+8.400000E-001,+1.217707E+000,+2.099495E+001,+6.898211E+002,+1.022874E+000,,,,,,,,
2.335987160e+00,+8.300000E-001,+1.227423E+000,+2.116247E+001,+6.762133E+002,+1.018761E+000,,,,,,,,
2.399113840e+00,+8.200000E-001,+1.235250E+000,+2.129741E+001,+6.638335E+002,+1.012905E+000,,,,,,,,
2.462257060e+00,+8.100000E-001,+1.242302E+000,+2.141899E+001,+6.520155E+002,+1.006264E+000,,,,,,,,
2.525390520e+00,+8.000000E-001,+1.249076E+000,+2.153580E+001,+6.404733E+002,+9.992611E-001,,,,,,,,
2.588540540e+00,+7.900000E-001,+1.255584E+000,+2.164801E+001,+6.291891E+002,+9.919117E-001,,,,,,,,
2.651680300e+00,+7.800000E-001,+1.261428E+000,+2.174876E+001,+6.183467E+002,+9.839140E-001,,,,,,,,
2.714800300e+00,+7.700000E-001,+1.266324E+000,+2.183317E+001,+6.080592E+002,+9.750695E-001,,,,,,,,
2.777935220e+00,+7.600000E-001,+1.270191E+000,+2.189985E+001,+5.983351E+002,+9.653453E-001,,,,,,,,
2.841060520e+00,+7.500000E-001,+1.274075E+000,+2.196681E+001,+5.886623E+002,+9.555564E-001,,,,,,,,
2.904178160e+00,+7.400000E-001,+1.278312E+000,+2.203987E+001,+5.788882E+002,+9.459512E-001,,,,,,,,
2.967300500e+00,+7.300000E-001,+1.281405E+000,+2.209319E+001,+5.696873E+002,+9.354255E-001,,,,,,,,
3.030434400e+00,+7.200000E-001,+1.284774E+000,+2.215128E+001,+5.604097E+002,+9.250376E-001,,,,,,,,
3.093577120e+00,+7.100000E-001,+1.287884E+000,+2.220490E+001,+5.512918E+002,+9.143978E-001,,,,,,,,
3.156697620e+00,+7.000000E-001,+1.289988E+000,+2.224118E+001,+5.426406E+002,+9.029917E-001,,,,,,,,
3.219818920e+00,+6.900000E-001,+1.293086E+000,+2.229459E+001,+5.336071E+002,+8.922295E-001,,,,,,,,
3.282953680e+00,+6.800000E-001,+1.295416E+000,+2.233476E+001,+5.249280E+002,+8.808827E-001,,,,,,,,
3.346080300e+00,+6.700000E-001,+1.297988E+000,+2.237910E+001,+5.161835E+002,+8.696520E-001,,,,,,,,
3.409216360e+00,+6.600000E-001,+1.300496E+000,+2.242235E+001,+5.074986E+002,+8.583275E-001,,,,,,,,
3.472350580e+00,+6.500000E-001,+1.302745E+000,+2.246112E+001,+4.989464E+002,+8.467843E-001,,,,,,,,
3.535474700e+00,+6.400000E-001,+1.304867E+000,+2.249770E+001,+4.904716E+002,+8.351146E-001,,,,,,,,
3.598623660e+00,+6.300000E-001,+1.306231E+000,+2.252122E+001,+4.823038E+002,+8.229252E-001,,,,,,,,
3.661752120e+00,+6.200000E-001,+1.307900E+000,+2.255000E+001,+4.740423E+002,+8.108980E-001,,,,,,,,
3.724880420e+00,+6.100000E-001,+1.309299E+000,+2.257412E+001,+4.658982E+002,+7.986724E-001,,,,,,,,
3.788013300e+00,+6.000000E-001,+1.309936E+000,+2.258510E+001,+4.580377E+002,+7.859616E-001,,,,,,,,
3.851142140e+00,+5.900000E-001,+1.312306E+000,+2.262596E+001,+4.495904E+002,+7.742603E-001,,,,,,,,
3.914252500e+00,+5.800000E-001,+1.313184E+000,+2.264110E+001,+4.416746E+002,+7.616467E-001,,,,,,,,
3.977399800e+00,+5.700000E-001,+1.314664E+000,+2.266662E+001,+4.335710E+002,+7.493583E-001,,,,,,,,
4.040529220e+00,+5.600000E-001,+1.315912E+000,+2.268814E+001,+4.255603E+002,+7.369108E-001,,,,,,,,
4.103672140e+00,+5.500000E-001,+1.317202E+000,+2.271037E+001,+4.175519E+002,+7.244608E-001,,,,,,,,
4.166801660e+00,+5.400000E-001,+1.318606E+000,+2.273459E+001,+4.095234E+002,+7.120472E-001,,,,,,,,
4.229928160e+00,+5.300000E-001,+1.319582E+000,+2.275142E+001,+4.016422E+002,+6.993786E-001,,,,,,,,
4.293046820e+00,+5.200000E-001,+1.321068E+000,+2.277704E+001,+3.936209E+002,+6.869554E-001,,,,,,,,
4.356186080e+00,+5.100000E-001,+1.321785E+000,+2.278939E+001,+3.858419E+002,+6.741102E-001,,,,,,,,
4.419295820e+00,+5.000000E-001,+1.322854E+000,+2.280783E+001,+3.779707E+002,+6.614270E-001,,,,,,,,
4.482428720e+00,+4.900000E-001,+1.324178E+000,+2.283066E+001,+3.700409E+002,+6.488473E-001,,,,,,,,
4.545539880e+00,+4.800000E-001,+1.324497E+000,+2.283615E+001,+3.624018E+002,+6.357584E-001,,,,,,,,
4.608678040e+00,+4.700000E-001,+1.324924E+000,+2.284351E+001,+3.547374E+002,+6.227142E-001,,,,,,,,
4.671803360e+00,+4.600000E-001,+1.325947E+000,+2.286115E+001,+3.469219E+002,+6.099355E-001,,,,,,,,
4.734938100e+00,+4.500000E-001,+1.326340E+000,+2.286793E+001,+3.392796E+002,+5.968529E-001,,,,,,,,
4.798056700e+00,+4.400000E-001,+1.327068E+000,+2.288049E+001,+3.315579E+002,+5.839101E-001,,,,,,,,
4.861182520e+00,+4.300000E-001,+1.328548E+000,+2.290600E+001,+3.236616E+002,+5.712757E-001,,,,,,,,
4.924313220e+00,+4.200000E-001,+1.329004E+000,+2.291387E+001,+3.160260E+002,+5.581819E-001,,,,,,,,
4.987455800e+00,+4.100000E-001,+1.329270E+000,+2.291845E+001,+3.084399E+002,+5.450008E-001,,,,,,,,
5.050591800e+00,+4.000000E-001,+1.329814E+000,+2.292782E+001,+3.007940E+002,+5.319255E-001,,,,,,,,
5.113722940e+00,+3.900000E-001,+1.330306E+000,+2.293631E+001,+2.931657E+002,+5.188192E-001,,,,,,,,
5.176841140e+00,+3.800000E-001,+1.330784E+000,+2.294456E+001,+2.855459E+002,+5.056981E-001,,,,,,,,
5.239961920e+00,+3.700000E-001,+1.331722E+000,+2.296072E+001,+2.778358E+002,+4.927370E-001,,,,,,,,
5.303090120e+00,+3.600000E-001,+1.331791E+000,+2.296191E+001,+2.703127E+002,+4.794448E-001,,,,,,,,
5.366233520e+00,+3.500000E-001,+1.332392E+000,+2.297228E+001,+2.626854E+002,+4.663372E-001,,,,,,,,
5.429373420e+00,+3.400000E-001,+1.333120E+000,+2.298483E+001,+2.550407E+002,+4.532609E-001,,,,,,,,
5.492491980e+00,+3.300000E-001,+1.334329E+000,+2.300567E+001,+2.473154E+002,+4.403285E-001,,,,,,,,
5.555613820e+00,+3.200000E-001,+1.334531E+000,+2.300915E+001,+2.397847E+002,+4.270498E-001,,,,,,,,
5.618752960e+00,+3.100000E-001,+1.334797E+000,+2.301373E+001,+2.322451E+002,+4.137869E-001,,,,,,,,
5.681882860e+00,+3.000000E-001,+1.335074E+000,+2.301852E+001,+2.247066E+002,+4.005223E-001,,,,,,,,
5.745015840e+00,+2.900000E-001,+1.335294E+000,+2.302230E+001,+2.171807E+002,+3.872351E-001,,,,,,,,
5.808161020e+00,+2.800000E-001,+1.336242E+000,+2.303865E+001,+2.095429E+002,+3.741476E-001,,,,,,,,
5.871299540e+00,+2.700000E-001,+1.336935E+000,+2.305061E+001,+2.019544E+002,+3.609725E-001,,,,,,,,
5.934444160e+00,+2.600000E-001,+1.336923E+000,+2.305040E+001,+1.944764E+002,+3.476001E-001,,,,,,,,
5.997572860e+00,+2.500000E-001,+1.337635E+000,+2.306267E+001,+1.868970E+002,+3.344087E-001,,,,,,,,
6.060706200e+00,+2.400000E-001,+1.337791E+000,+2.306536E+001,+1.794003E+002,+3.210698E-001,,,,,,,,
6.123831480e+00,+2.300000E-001,+1.338808E+000,+2.308290E+001,+1.717946E+002,+3.079258E-001,,,,,,,,
6.186961940e+00,+2.200000E-001,+1.339491E+000,+2.309467E+001,+1.642415E+002,+2.946880E-001,,,,,,,,
6.250094120e+00,+2.100000E-001,+1.339224E+000,+2.309007E+001,+1.568072E+002,+2.812371E-001,,,,,,,,
6.313257200e+00,+2.000000E-001,+1.339837E+000,+2.310063E+001,+1.492719E+002,+2.679673E-001,,,,,,,,
6.376395920e+00,+1.900000E-001,+1.340860E+000,+2.311827E+001,+1.417001E+002,+2.547633E-001,,,,,,,,
6.439541520e+00,+1.800000E-001,+1.341496E+000,+2.312924E+001,+1.341786E+002,+2.414692E-001,,,,,,,,
6.502666340e+00,+1.700000E-001,+1.341959E+000,+2.313722E+001,+1.266805E+002,+2.281330E-001,,,,,,,,
6.565798400e+00,+1.600000E-001,+1.342652E+000,+2.314918E+001,+1.191671E+002,+2.148244E-001,,,,,,,,
6.628925180e+00,+1.500000E-001,+1.342057E+000,+2.313891E+001,+1.117687E+002,+2.013085E-001,,,,,,,,
6.692057560e+00,+1.400000E-001,+1.342490E+000,+2.314638E+001,+1.042838E+002,+1.879486E-001,,,,,,,,
6.755175260e+00,+1.300000E-001,+1.342063E+000,+2.313902E+001,+9.686579E+001,+1.744682E-001,,,,,,,,
6.818319980e+00,+1.200000E-001,+1.341606E+000,+2.313114E+001,+8.944501E+001,+1.609928E-001,,,,,,,,
6.881462300e+00,+1.100000E-001,+1.342386E+000,+2.314459E+001,+8.194361E+001,+1.476625E-001,,,,,,,,
6.944581480e+00,+1.000000E-001,+1.341699E+000,+2.313274E+001,+7.453237E+001,+1.341699E-001,,,,,,,,
7.007719100e+00,+9.000000E-002,+1.342317E+000,+2.314340E+001,+6.704824E+001,+1.208085E-001,,,,,,,,
7.070842620e+00,+8.000000E-002,+1.342433E+000,+2.314540E+001,+5.959329E+001,+1.073946E-001,,,,,,,,
7.133970160e+00,+7.000000E-002,+1.342456E+000,+2.314579E+001,+5.214324E+001,+9.397191E-002,,,,,,,,
7.197084080e+00,+6.000000E-002,+1.342687E+000,+2.314977E+001,+4.468653E+001,+8.056120E-002,,,,,,,,
7.260220780e+00,+5.000000E-002,+1.342282E+000,+2.314279E+001,+3.725000E+001,+6.711410E-002,,,,,,,,
7.323362420e+00,+4.000000E-002,+1.343080E+000,+2.315655E+001,+2.978229E+001,+5.372320E-002,,,,,,,,
7.386491160e+00,+3.000000E-002,+1.343964E+000,+2.317180E+001,+2.232202E+001,+4.031893E-002,,,,,,,,
7.449645640e+00,+2.000000E-002,+1.343681E+000,+2.316692E+001,+1.488448E+001,+2.687363E-002,,,,,,,,
7.512753440e+00,+1.000000E-002,+1.343491E+000,+2.316363E+001,+7.443296E+000,+1.343491E-002,,,,,,,,
7.575885340e+00,+0.000000E+000,+1.344081E+000,+2.317380E+001,+0.000000E+000,+0.000000E+000,,,,,,,,
7.639334920e+00,-1.000000E-002,+1.343849E+000,+2.316981E+001,-7.441312E+000,-1.343849E-002,,,,,,,,
7.702477760e+00,-2.000000E-002,+1.344305E+000,+2.317767E+001,-1.487758E+001,-2.688610E-002,,,,,,,,
7.765605180e+00,-3.000000E-002,+1.345109E+000,+2.319153E+001,-2.230303E+001,-4.035326E-002,,,,,,,,
7.828743560e+00,-4.000000E-002,+1.345427E+000,+2.319701E+001,-2.973034E+001,-5.381707E-002,,,,,,,,
7.891874400e+00,-5.000000E-002,+1.345392E+000,+2.319642E+001,-3.716389E+001,-6.726960E-002,,,,,,,,
7.955014480e+00,-6.000000E-002,+1.345890E+000,+2.320499E+001,-4.458018E+001,-8.075338E-002,,,,,,,,
8.018154440e+00,-7.000000E-002,+1.346381E+000,+2.321346E+001,-5.199123E+001,-9.424666E-002,,,,,,,,
8.081288900e+00,-8.000000E-002,+1.346652E+000,+2.321814E+001,-5.940657E+001,-1.077322E-001,,,,,,,,
8.144439540e+00,-9.000000E-002,+1.346034E+000,+2.320749E+001,-6.686308E+001,-1.211431E-001,,,,,,,,
8.207569660e+00,-1.000000E-001,+1.346572E+000,+2.321676E+001,-7.426266E+001,-1.346572E-001,,,,,,,,
,,,,,,+1.344081E+000,+2.317380E+001,+1.046868E+000,+1.029344E+000,+8.700000E-001,+1.183153E+000,73.154877,17.747302

TIME,V(V),I(mA),J(mA/cm²),R(ohm),P(mW),Isc(mA),Jsc(mA/cm²),Voc(V),Pmax(mW),Vpmax(V),Ipmax(mA),FF(%),Etac(%)
0.000000000e+00,-1.000000E-001,+1.351826E+000,+2.330734E+001,-7.397404E+001,-1.351826E-001,,,,,,,,
6.313266000e-02,-9.000000E-002,+1.344750E+000,+2.318535E+001,-6.692692E+001,-1.210275E-001,,,,,,,,
1.262787400e-01,-8.000000E-002,+1.343849E+000,+2.316981E+001,-5.953049E+001,-1.075079E-001,,,,,,,,
1.894301800e-01,-7.000000E-002,+1.343028E+000,+2.315566E+001,-5.212101E+001,-9.401199E-002,,,,,,,,
2.525596600e-01,-6.000000E-002,+1.341711E+000,+2.313295E+001,-4.471902E+001,-8.050266E-002,,,,,,,,
3.157098800e-01,-5.000000E-002,+1.341589E+000,+2.313085E+001,-3.726923E+001,-6.707946E-002,,,,,,,,
3.788516200e-01,-4.000000E-002,+1.340144E+000,+2.310593E+001,-2.984754E+001,-5.360576E-002,,,,,,,,
4.419916400e-01,-3.000000E-002,+1.340010E+000,+2.310363E+001,-2.238789E+001,-4.020031E-002,,,,,,,,
5.051317600e-01,-2.000000E-002,+1.339791E+000,+2.309985E+001,-1.492770E+001,-2.679582E-002,,,,,,,,
5.682652000e-01,-1.000000E-002,+1.339763E+000,+2.309935E+001,-7.464009E+000,-1.339763E-002,,,,,,,,
6.313917600e-01,+0.000000E+000,+1.339190E+000,+2.308949E+001,+0.000000E+000,+0.000000E+000,,,,,,,,
6.948381800e-01,+1.000000E-002,+1.338283E+000,+2.307384E+001,+7.472263E+000,+1.338283E-002,,,,,,,,
7.579699400e-01,+2.000000E-002,+1.337751E+000,+2.306467E+001,+1.495047E+001,+2.675502E-002,,,,,,,,
8.211155600e-01,+3.000000E-002,+1.337230E+000,+2.305570E+001,+2.243443E+001,+4.011691E-002,,,,,,,,
8.842405000e-01,+4.000000E-002,+1.337357E+000,+2.305789E+001,+2.990973E+001,+5.349430E-002,,,,,,,,
9.473771600e-01,+5.000000E-002,+1.336890E+000,+2.304983E+001,+3.740024E+001,+6.684450E-002,,,,,,,,
1.010518700e+00,+6.000000E-002,+1.336890E+000,+2.304983E+001,+4.488028E+001,+8.021340E-002,,,,,,,,
1.073669280e+00,+7.000000E-002,+1.335537E+000,+2.302650E+001,+5.241338E+001,+9.348759E-002,,,,,,,,
1.136808560e+00,+8.000000E-002,+1.335572E+000,+2.302710E+001,+5.989944E+001,+1.068457E-001,,,,,,,,
1.199949680e+00,+9.000000E-002,+1.335138E+000,+2.301962E+001,+6.740875E+001,+1.201624E-001,,,,,,,,
1.263074640e+00,+1.000000E-001,+1.334745E+000,+2.301285E+001,+7.492066E+001,+1.334745E-001,,,,,,,,
1.326203380e+00,+1.100000E-001,+1.334762E+000,+2.301315E+001,+8.241167E+001,+1.468239E-001,,,,,,,,
1.389331360e+00,+1.200000E-001,+1.334670E+000,+2.301155E+001,+8.990988E+001,+1.601604E-001,,,,,,,,
1.452454660e+00,+1.300000E-001,+1.334334E+000,+2.300577E+001,+9.742685E+001,+1.734635E-001,,,,,,,,
1.515596140e+00,+1.400000E-001,+1.333884E+000,+2.299800E+001,+1.049567E+002,+1.867437E-001,,,,,,,,
1.578730860e+00,+1.500000E-001,+1.333173E+000,+2.298574E+001,+1.125135E+002,+1.999759E-001,,,,,,,,
1.641871660e+00,+1.600000E-001,+1.332190E+000,+2.296879E+001,+1.201030E+002,+2.131504E-001,,,,,,,,
1.705015280e+00,+1.700000E-001,+1.331265E+000,+2.295284E+001,+1.276981E+002,+2.263150E-001,,,,,,,,
1.768152240e+00,+1.800000E-001,+1.330808E+000,+2.294497E+001,+1.352562E+002,+2.395454E-001,,,,,,,,
1.831284140e+00,+1.900000E-001,+1.330652E+000,+2.294228E+001,+1.427871E+002,+2.528239E-001,,,,,,,,
1.894439300e+00,+2.000000E-001,+1.329791E+000,+2.292744E+001,+1.503995E+002,+2.659583E-001,,,,,,,,
1.957573440e+00,+2.100000E-001,+1.329306E+000,+2.291906E+001,+1.579772E+002,+2.791542E-001,,,,,,,,
2.020715980e+00,+2.200000E-001,+1.328421E+000,+2.290381E+001,+1.656102E+002,+2.922526E-001,,,,,,,,
2.083859580e+00,+2.300000E-001,+1.328357E+000,+2.290271E+001,+1.731462E+002,+3.055222E-001,,,,,,,,
2.146985280e+00,+2.400000E-001,+1.326976E+000,+2.287890E+001,+1.808624E+002,+3.184742E-001,,,,,,,,
2.210122880e+00,+2.500000E-001,+1.326606E+000,+2.287252E+001,+1.884508E+002,+3.316515E-001,,,,,,,,
2.273251880e+00,+2.600000E-001,+1.326427E+000,+2.286944E+001,+1.960153E+002,+3.448711E-001,,,,,,,,
2.336396620e+00,+2.700000E-001,+1.325207E+000,+2.284840E+001,+2.037417E+002,+3.578060E-001,,,,,,,,
2.399516540e+00,+2.800000E-001,+1.324028E+000,+2.282808E+001,+2.114758E+002,+3.707280E-001,,,,,,,,
2.462664080e+00,+2.900000E-001,+1.323889E+000,+2.282568E+001,+2.190515E+002,+3.839279E-001,,,,,,,,
2.525805960e+00,+3.000000E-001,+1.323687E+000,+2.282219E+001,+2.266397E+002,+3.971061E-001,,,,,,,,
2.588927700e+00,+3.100000E-001,+1.322641E+000,+2.280415E+001,+2.343796E+002,+4.100187E-001,,,,,,,,
2.652063400e+00,+3.200000E-001,+1.321826E+000,+2.279010E+001,+2.420894E+002,+4.229842E-001,,,,,,,,
2.715189080e+00,+3.300000E-001,+1.321387E+000,+2.278253E+001,+2.497377E+002,+4.360576E-001,,,,,,,,
2.778330440e+00,+3.400000E-001,+1.320976E+000,+2.277545E+001,+2.573855E+002,+4.491318E-001,,,,,,,,
2.841456460e+00,+3.500000E-001,+1.320387E+000,+2.276529E+001,+2.650739E+002,+4.621353E-001,,,,,,,,
2.904586220e+00,+3.600000E-001,+1.320034E+000,+2.275920E+001,+2.727203E+002,+4.752122E-001,,,,,,,,
2.967733880e+00,+3.700000E-001,+1.319132E+000,+2.274366E+001,+2.804875E+002,+4.880789E-001,,,,,,,,
3.030871220e+00,+3.800000E-001,+1.319143E+000,+2.274385E+001,+2.880657E+002,+5.012745E-001,,,,,,,,
3.093997860e+00,+3.900000E-001,+1.318641E+000,+2.273518E+001,+2.957591E+002,+5.142698E-001,,,,,,,,
3.157133540e+00,+4.000000E-001,+1.317363E+000,+2.271316E+001,+3.036369E+002,+5.269452E-001,,,,,,,,
3.220263040e+00,+4.100000E-001,+1.316699E+000,+2.270170E+001,+3.113848E+002,+5.398465E-001,,,,,,,,
3.283391520e+00,+4.200000E-001,+1.316370E+000,+2.269603E+001,+3.190593E+002,+5.528752E-001,,,,,,,,
3.346520260e+00,+4.300000E-001,+1.315687E+000,+2.268426E+001,+3.268254E+002,+5.657455E-001,,,,,,,,
3.409667120e+00,+4.400000E-001,+1.314768E+000,+2.266842E+001,+3.346597E+002,+5.784981E-001,,,,,,,,
3.472810200e+00,+4.500000E-001,+1.313548E+000,+2.264738E+001,+3.425835E+002,+5.910967E-001,,,,,,,,
3.535942620e+00,+4.600000E-001,+1.312323E+000,+2.262626E+001,+3.505234E+002,+6.036686E-001,,,,,,,,
3.599076000e+00,+4.700000E-001,+1.311624E+000,+2.261420E+001,+3.583345E+002,+6.164632E-001,,,,,,,,
3.662214260e+00,+4.800000E-001,+1.310392E+000,+2.259297E+001,+3.663026E+002,+6.289882E-001,,,,,,,,
3.725360200e+00,+4.900000E-001,+1.308901E+000,+2.256726E+001,+3.743598E+002,+6.413617E-001,,,,,,,,
3.788490280e+00,+5.000000E-001,+1.307970E+000,+2.255121E+001,+3.822717E+002,+6.539852E-001,,,,,,,,
3.851616680e+00,+5.100000E-001,+1.307734E+000,+2.254713E+001,+3.899877E+002,+6.669441E-001,,,,,,,,
3.914744600e+00,+5.200000E-001,+1.307733E+000,+2.254712E+001,+3.976346E+002,+6.800213E-001,,,,,,,,
3.977866260e+00,+5.300000E-001,+1.306479E+000,+2.252549E+001,+4.056707E+002,+6.924336E-001,,,,,,,,
4.040997060e+00,+5.400000E-001,+1.305450E+000,+2.250776E+001,+4.136504E+002,+7.049431E-001,,,,,,,,
4.104121280e+00,+5.500000E-001,+1.303924E+000,+2.248145E+001,+4.218037E+002,+7.171583E-001,,,,,,,,
4.167248580e+00,+5.600000E-001,+1.302253E+000,+2.245264E+001,+4.300239E+002,+7.292619E-001,,,,,,,,
4.230378600e+00,+5.700000E-001,+1.300982E+000,+2.243072E+001,+4.381307E+002,+7.415596E-001,,,,,,,,
4.293520440e+00,+5.800000E-001,+1.299618E+000,+2.240721E+001,+4.462849E+002,+7.537785E-001,,,,,,,,
4.356682600e+00,+5.900000E-001,+1.297906E+000,+2.237769E+001,+4.545784E+002,+7.657646E-001,,,,,,,,
4.419794440e+00,+6.000000E-001,+1.296022E+000,+2.234520E+001,+4.629552E+002,+7.776130E-001,,,,,,,,
4.482916120e+00,+6.100000E-001,+1.292970E+000,+2.229258E+001,+4.717822E+002,+7.887114E-001,,,,,,,,
4.546044360e+00,+6.200000E-001,+1.292017E+000,+2.227615E+001,+4.798700E+002,+8.010504E-001,,,,,,,,
4.609174560e+00,+6.300000E-001,+1.290532E+000,+2.225054E+001,+4.881709E+002,+8.130349E-001,,,,,,,,
4.672306520e+00,+6.400000E-001,+1.289069E+000,+2.222533E+001,+4.964823E+002,+8.250043E-001,,,,,,,,
4.735436080e+00,+6.500000E-001,+1.287011E+000,+2.218985E+001,+5.050460E+002,+8.365574E-001,,,,,,,,
4.798574500e+00,+6.600000E-001,+1.285346E+000,+2.216115E+001,+5.134802E+002,+8.483287E-001,,,,,,,,
4.861712240e+00,+6.700000E-001,+1.282930E+000,+2.211949E+001,+5.222419E+002,+8.595634E-001,,,,,,,,
4.924852700e+00,+6.800000E-001,+1.280341E+000,+2.207485E+001,+5.311085E+002,+8.706319E-001,,,,,,,,
4.987955840e+00,+6.900000E-001,+1.276994E+000,+2.201714E+001,+5.403314E+002,+8.811259E-001,,,,,,,,
5.051088520e+00,+7.000000E-001,+1.274746E+000,+2.197837E+001,+5.491292E+002,+8.923219E-001,,,,,,,,
5.114228520e+00,+7.100000E-001,+1.271549E+000,+2.192326E+001,+5.583740E+002,+9.028000E-001,,,,,,,,
5.177349660e+00,+7.200000E-001,+1.268012E+000,+2.186227E+001,+5.678182E+002,+9.129683E-001,,,,,,,,
5.240501780e+00,+7.300000E-001,+1.264717E+000,+2.180547E+001,+5.772040E+002,+9.232437E-001,,,,,,,,
5.303646640e+00,+7.400000E-001,+1.261723E+000,+2.175384E+001,+5.864996E+002,+9.336750E-001,,,,,,,,
5.366779200e+00,+7.500000E-001,+1.256879E+000,+2.167033E+001,+5.967160E+002,+9.426595E-001,,,,,,,,
5.429916520e+00,+7.600000E-001,+1.251284E+000,+2.157387E+001,+6.073759E+002,+9.509761E-001,,,,,,,,
5.493035740e+00,+7.700000E-001,+1.246221E+000,+2.148656E+001,+6.178682E+002,+9.595898E-001,,,,,,,,
5.556180520e+00,+7.800000E-001,+1.240677E+000,+2.139099E+001,+6.286888E+002,+9.677284E-001,,,,,,,,
5.619313700e+00,+7.900000E-001,+1.234678E+000,+2.128755E+001,+6.398431E+002,+9.753953E-001,,,,,,,,
5.682447780e+00,+8.000000E-001,+1.228475E+000,+2.118060E+001,+6.512139E+002,+9.827800E-001,,,,,,,,
5.745592040e+00,+8.100000E-001,+1.221811E+000,+2.106570E+001,+6.629506E+002,+9.896666E-001,,,,,,,,
5.808740440e+00,+8.200000E-001,+1.214152E+000,+2.093366E+001,+6.753684E+002,+9.956048E-001,,,,,,,,
5.871882180e+00,+8.300000E-001,+1.205482E+000,+2.078418E+001,+6.885212E+002,+1.000550E+000,,,,,,,,
5.935035340e+00,+8.400000E-001,+1.195847E+000,+2.061805E+001,+7.024312E+002,+1.004511E+000,,,,,,,,
5.998174260e+00,+8.500000E-001,+1.186003E+000,+2.044833E+001,+7.166929E+002,+1.008103E+000,,,,,,,,
6.061301680e+00,+8.600000E-001,+1.173281E+000,+2.022898E+001,+7.329872E+002,+1.009022E+000,,,,,,,,
6.124449380e+00,+8.700000E-001,+1.159443E+000,+1.999040E+001,+7.503600E+002,+1.008716E+000,,,,,,,,
6.187557760e+00,+8.800000E-001,+1.143964E+000,+1.972352E+001,+7.692550E+002,+1.006688E+000,,,,,,,,
6.250690980e+00,+8.900000E-001,+1.126404E+000,+1.942075E+001,+7.901253E+002,+1.002499E+000,,,,,,,,
6.313818160e+00,+9.000000E-001,+1.106000E+000,+1.906896E+001,+8.137435E+002,+9.953996E-001,,,,,,,,
6.376934340e+00,+9.100000E-001,+1.081544E+000,+1.864731E+001,+8.413898E+002,+9.842049E-001,,,,,,,,
6.440059660e+00,+9.200000E-001,+1.053724E+000,+1.816766E+001,+8.730936E+002,+9.694264E-001,,,,,,,,
6.503199880e+00,+9.300000E-001,+1.022078E+000,+1.762204E+001,+9.099107E+002,+9.505328E-001,,,,,,,,
6.566331480e+00,+9.400000E-001,+9.845131E-001,+1.697436E+001,+9.547867E+002,+9.254423E-001,,,,,,,,
6.629457900e+00,+9.500000E-001,+9.412200E-001,+1.622793E+001,+1.009328E+003,+8.941590E-001,,,,,,,,
6.692595440e+00,+9.600000E-001,+8.913428E-001,+1.536798E+001,+1.077027E+003,+8.556890E-001,,,,,,,,
6.755726180e+00,+9.700000E-001,+8.328310E-001,+1.435915E+001,+1.164702E+003,+8.078460E-001,,,,,,,,
6.818856260e+00,+9.800000E-001,+7.641573E-001,+1.317513E+001,+1.282459E+003,+7.488741E-001,,,,,,,,
6.882000460e+00,+9.900000E-001,+6.843511E-001,+1.179916E+001,+1.446626E+003,+6.775076E-001,,,,,,,,
6.945153840e+00,+1.000000E+000,+5.914529E-001,+1.019746E+001,+1.690752E+003,+5.914529E-001,,,,,,,,
7.008283580e+00,+1.010000E+000,+4.828673E-001,+8.325299E+000,+2.091672E+003,+4.876960E-001,,,,,,,,
7.071416940e+00,+1.020000E+000,+3.578893E-001,+6.170505E+000,+2.850043E+003,+3.650471E-001,,,,,,,,
7.134547660e+00,+1.030000E+000,+2.144323E-001,+3.697108E+000,+4.803381E+003,+2.208652E-001,,,,,,,,
7.197707360e+00,+1.040000E+000,+4.981431E-002,+8.588675E-001,+2.087753E+004,+5.180689E-002,,,,,,,,
7.260807240e+00,+1.050000E+000,-1.362924E-001,-2.349868E+000,-7.704027E+003,-1.431070E-001,,,,,,,,
7.323931440e+00,+1.060000E+000,-3.460096E-001,-5.965684E+000,-3.063498E+003,-3.667702E-001,,,,,,,,
7.387068020e+00,+1.070000E+000,-5.803269E-001,-1.000564E+001,-1.843788E+003,-6.209498E-001,,,,,,,,
7.450193180e+00,+1.080000E+000,-8.400007E-001,-1.448277E+001,-1.285713E+003,-9.072007E-001,,,,,,,,
7.513324620e+00,+1.090000E+000,-1.126738E+000,-1.942651E+001,-9.673945E+002,-1.228144E+000,,,,,,,,
7.576456420e+00,+1.100000E+000,-1.438837E+000,-2.480754E+001,-7.645063E+002,-1.582721E+000,,,,,,,,
7.639590040e+00,+1.110000E+000,-1.779120E+000,-3.067448E+001,-6.239041E+002,-1.974823E+000,,,,,,,,
7.702729400e+00,+1.120000E+000,-2.146708E+000,-3.701220E+001,-5.217292E+002,-2.404313E+000,,,,,,,,
7.765863280e+00,+1.130000E+000,-2.539945E+000,-4.379216E+001,-4.448915E+002,-2.870138E+000,,,,,,,,
7.829009940e+00,+1.140000E+000,-2.961114E+000,-5.105369E+001,-3.849903E+002,-3.375670E+000,,,,,,,,
7.892137280e+00,+1.150000E+000,-3.409063E+000,-5.877694E+001,-3.373361E+002,-3.920422E+000,,,,,,,,
7.955270820e+00,+1.160000E+000,-3.882489E+000,-6.693947E+001,-2.987774E+002,-4.503688E+000,,,,,,,,
8.018408640e+00,+1.170000E+000,-4.382468E+000,-7.555980E+001,-2.669728E+002,-5.127488E+000,,,,,,,,
8.081551180e+00,+1.180000E+000,-4.907770E+000,-8.461672E+001,-2.404351E+002,-5.791168E+000,,,,,,,,
8.144703660e+00,+1.190000E+000,-5.457462E+000,-9.409417E+001,-2.180501E+002,-6.494380E+000,,,,,,,,
8.207845220e+00,+1.200000E+000,-6.031457E+000,-1.039906E+002,-1.989569E+002,-7.237749E+000,,,,,,,,
,,,,,,+1.339190E+000,+2.308949E+001,+1.042677E+000,+1.009022E+000,+8.600000E-001,+1.173281E+000,72.261762,17.396925
