Repository: Jesperkemist/Perovskite_ChatGPT_PAA_hypotesis

# Hypotesis generation for perovsktie surface passivators

This repository contains the data and the code used for generating all figures in the paper:

Hypothesis Generation Using ChatGPT:
A Case Study in Surface Passivation for Improved Perovskite Solar Cells


By

Chen Chen, Ayman Maqsood, Zhuang Zhang, Xiaobing Wang, Linrui Duan, Huanhuan Wang, Tianyang Chen, Siyu Liu, Qiutong Li, Jingshan Luo, T. Jesper Jacobsson*

in ..., 2024

## How to cite

If you use this code in your research, we kindly ask that you cite the published paper:

File: Data/IV/champion devices under condition 4/CC-0006_231228_1_0.025%PAA.csv

START TIME : 2023-12-28 19:22:30
STEP-03 : [SolarCell-IV]

area=0.05800000
temperature=25.000
factor_alpha=0.000000
factor_beta=0.000000
factor_gama=0.000000
irradnce=100.000
TIME,V(V),I(mA),J(mA/cm²),R(ohm),P(mW),Isc(mA),Jsc(mA/cm²),Voc(V),Pmax(mW),Vpmax(V),Ipmax(mA),FF(%),Etac(%)
0.000000000e+00,+1.200000E+000,-4.416340E+000,-7.614379E+001,-2.717182E+002,-5.299607E+000,,,,,,,,
6.317094000e-02,+1.190000E+000,-3.075447E+000,-5.302494E+001,-3.869357E+002,-3.659782E+000,,,,,,,,
1.263116400e-01,+1.180000E+000,-2.553828E+000,-4.403152E+001,-4.620515E+002,-3.013517E+000,,,,,,,,
1.894456200e-01,+1.170000E+000,-2.166633E+000,-3.735575E+001,-5.400083E+002,-2.534961E+000,,,,,,,,
2.526008600e-01,+1.160000E+000,-1.825126E+000,-3.146768E+001,-6.355727E+002,-2.117146E+000,,,,,,,,
3.157445400e-01,+1.150000E+000,-1.511299E+000,-2.605687E+001,-7.609350E+002,-1.737993E+000,,,,,,,,
3.788970600e-01,+1.140000E+000,-1.218459E+000,-2.100792E+001,-9.356077E+002,-1.389044E+000,,,,,,,,
4.420304000e-01,+1.130000E+000,-9.445961E-001,-1.628614E+001,-1.196279E+003,-1.067394E+000,,,,,,,,
5.051720800e-01,+1.120000E+000,-6.900788E-001,-1.189791E+001,-1.623003E+003,-7.728883E-001,,,,,,,,
5.683165600e-01,+1.110000E+000,-4.524686E-001,-7.801182E+000,-2.453209E+003,-5.022401E-001,,,,,,,,
6.314574600e-01,+1.100000E+000,-2.325919E-001,-4.010206E+000,-4.729313E+003,-2.558511E-001,,,,,,,,
6.946098200e-01,+1.090000E+000,-3.028680E-002,-5.221861E-001,-3.598928E+004,-3.301261E-002,,,,,,,,
7.577432600e-01,+1.080000E+000,+1.533794E-001,+2.644473E+000,+7.041362E+003,+1.656498E-001,,,,,,,,
8.208524400e-01,+1.070000E+000,+3.205667E-001,+5.527012E+000,+3.337839E+003,+3.430064E-001,,,,,,,,
8.840006400e-01,+1.060000E+000,+4.711933E-001,+8.124022E+000,+2.249608E+003,+4.994649E-001,,,,,,,,
9.471458000e-01,+1.050000E+000,+6.059883E-001,+1.044807E+001,+1.732707E+003,+6.362877E-001,,,,,,,,
1.010281920e+00,+1.040000E+000,+7.247142E-001,+1.249507E+001,+1.435048E+003,+7.537028E-001,,,,,,,,
1.073410720e+00,+1.030000E+000,+8.295095E-001,+1.430189E+001,+1.241698E+003,+8.543948E-001,,,,,,,,
1.136539940e+00,+1.020000E+000,+9.199647E-001,+1.586146E+001,+1.108738E+003,+9.383640E-001,,,,,,,,
1.199680660e+00,+1.010000E+000,+9.986626E-001,+1.721832E+001,+1.011353E+003,+1.008649E+000,,,,,,,,
1.262830780e+00,+1.000000E+000,+1.066176E+000,+1.838234E+001,+9.379318E+002,+1.066176E+000,,,,,,,,
1.325981600e+00,+9.900000E-001,+1.123499E+000,+1.937066E+001,+8.811760E+002,+1.112264E+000,,,,,,,,
1.389118320e+00,+9.800000E-001,+1.171711E+000,+2.020192E+001,+8.363835E+002,+1.148277E+000,,,,,,,,
1.452259280e+00,+9.700000E-001,+1.212132E+000,+2.089883E+001,+8.002429E+002,+1.175768E+000,,,,,,,,
1.515389900e+00,+9.600000E-001,+1.245368E+000,+2.147187E+001,+7.708563E+002,+1.195554E+000,,,,,,,,
1.578532020e+00,+9.500000E-001,+1.273137E+000,+2.195064E+001,+7.461883E+002,+1.209480E+000,,,,,,,,
1.641683680e+00,+9.400000E-001,+1.295449E+000,+2.233533E+001,+7.256172E+002,+1.217722E+000,,,,,,,,
1.704822000e+00,+9.300000E-001,+1.313801E+000,+2.265174E+001,+7.078699E+002,+1.221835E+000,,,,,,,,
1.767971580e+00,+9.200000E-001,+1.329309E+000,+2.291912E+001,+6.920889E+002,+1.222964E+000,,,,,,,,
1.831124020e+00,+9.100000E-001,+1.341910E+000,+2.313638E+001,+6.781379E+002,+1.221138E+000,,,,,,,,
1.894259960e+00,+9.000000E-001,+1.352222E+000,+2.331418E+001,+6.655711E+002,+1.217000E+000,,,,,,,,
1.957405080e+00,+8.900000E-001,+1.360378E+000,+2.345480E+001,+6.542299E+002,+1.210737E+000,,,,,,,,
2.020535000e+00,+8.800000E-001,+1.366389E+000,+2.355843E+001,+6.440332E+002,+1.202423E+000,,,,,,,,
2.083665380e+00,+8.700000E-001,+1.371205E+000,+2.364146E+001,+6.344786E+002,+1.192948E+000,,,,,,,,
2.146802000e+00,+8.600000E-001,+1.375621E+000,+2.371760E+001,+6.251724E+002,+1.183034E+000,,,,,,,,
2.209926740e+00,+8.500000E-001,+1.378638E+000,+2.376962E+001,+6.165506E+002,+1.171842E+000,,,,,,,,
2.273085680e+00,+8.400000E-001,+1.381112E+000,+2.381227E+001,+6.082057E+002,+1.160134E+000,,,,,,,,
2.336226480e+00,+8.300000E-001,+1.383158E+000,+2.384756E+001,+6.000759E+002,+1.148021E+000,,,,,,,,
2.399365140e+00,+8.200000E-001,+1.384822E+000,+2.387624E+001,+5.921338E+002,+1.135554E+000,,,,,,,,
2.462512020e+00,+8.100000E-001,+1.385401E+000,+2.388622E+001,+5.846684E+002,+1.122175E+000,,,,,,,,
2.525656860e+00,+8.000000E-001,+1.386458E+000,+2.390445E+001,+5.770099E+002,+1.109166E+000,,,,,,,,
2.588808800e+00,+7.900000E-001,+1.387204E+000,+2.391731E+001,+5.694908E+002,+1.095891E+000,,,,,,,,
2.651964720e+00,+7.800000E-001,+1.387274E+000,+2.391852E+001,+5.622537E+002,+1.082074E+000,,,,,,,,
2.715111320e+00,+7.700000E-001,+1.387927E+000,+2.392978E+001,+5.547841E+002,+1.068704E+000,,,,,,,,
2.778260460e+00,+7.600000E-001,+1.388511E+000,+2.393984E+001,+5.473490E+002,+1.055268E+000,,,,,,,,
2.841404580e+00,+7.500000E-001,+1.388384E+000,+2.393765E+001,+5.401965E+002,+1.041288E+000,,,,,,,,
2.904556760e+00,+7.400000E-001,+1.388609E+000,+2.394153E+001,+5.329075E+002,+1.027570E+000,,,,,,,,
2.967705780e+00,+7.300000E-001,+1.388505E+000,+2.393974E+001,+5.257453E+002,+1.013609E+000,,,,,,,,
3.030838800e+00,+7.200000E-001,+1.388447E+000,+2.393875E+001,+5.185649E+002,+9.996820E-001,,,,,,,,
3.093974620e+00,+7.100000E-001,+1.389077E+000,+2.394961E+001,+5.111307E+002,+9.862449E-001,,,,,,,,
3.157112060e+00,+7.000000E-001,+1.389297E+000,+2.395340E+001,+5.038519E+002,+9.725080E-001,,,,,,,,
3.220253420e+00,+6.900000E-001,+1.389123E+000,+2.395040E+001,+4.967161E+002,+9.584951E-001,,,,,,,,
3.283395740e+00,+6.800000E-001,+1.387996E+000,+2.393097E+001,+4.899148E+002,+9.438376E-001,,,,,,,,
3.346533660e+00,+6.700000E-001,+1.388863E+000,+2.394592E+001,+4.824090E+002,+9.305383E-001,,,,,,,,
3.409679500e+00,+6.600000E-001,+1.389106E+000,+2.395011E+001,+4.751256E+002,+9.168102E-001,,,,,,,,
3.472819500e+00,+6.500000E-001,+1.389273E+000,+2.395299E+001,+4.678705E+002,+9.030277E-001,,,,,,,,
3.535965880e+00,+6.400000E-001,+1.389649E+000,+2.395946E+001,+4.605480E+002,+8.893753E-001,,,,,,,,
3.599114740e+00,+6.300000E-001,+1.388552E+000,+2.394054E+001,+4.537102E+002,+8.747875E-001,,,,,,,,
3.662267140e+00,+6.200000E-001,+1.388655E+000,+2.394233E+001,+4.464751E+002,+8.609663E-001,,,,,,,,
3.725402160e+00,+6.100000E-001,+1.389546E+000,+2.395768E+001,+4.389924E+002,+8.476228E-001,,,,,,,,
3.788561780e+00,+6.000000E-001,+1.389344E+000,+2.395420E+001,+4.318586E+002,+8.336061E-001,,,,,,,,
3.851702480e+00,+5.900000E-001,+1.389638E+000,+2.395927E+001,+4.245711E+002,+8.198862E-001,,,,,,,,
3.914847180e+00,+5.800000E-001,+1.389685E+000,+2.396008E+001,+4.173609E+002,+8.060170E-001,,,,,,,,
3.977990020e+00,+5.700000E-001,+1.388766E+000,+2.394423E+001,+4.104365E+002,+7.915963E-001,,,,,,,,
4.041109660e+00,+5.600000E-001,+1.389014E+000,+2.394851E+001,+4.031638E+002,+7.778477E-001,,,,,,,,
4.104251880e+00,+5.500000E-001,+1.389708E+000,+2.396048E+001,+3.957667E+002,+7.643392E-001,,,,,,,,
4.167394660e+00,+5.400000E-001,+1.389742E+000,+2.396108E+001,+3.885612E+002,+7.504609E-001,,,,,,,,
4.230537340e+00,+5.300000E-001,+1.389789E+000,+2.396187E+001,+3.813530E+002,+7.365879E-001,,,,,,,,
4.293673280e+00,+5.200000E-001,+1.390378E+000,+2.397204E+001,+3.739990E+002,+7.229966E-001,,,,,,,,
4.356789460e+00,+5.100000E-001,+1.390453E+000,+2.397333E+001,+3.667869E+002,+7.091311E-001,,,,,,,,
4.419942640e+00,+5.000000E-001,+1.390829E+000,+2.397982E+001,+3.594977E+002,+6.954147E-001,,,,,,,,
4.483082720e+00,+4.900000E-001,+1.390772E+000,+2.397882E+001,+3.523224E+002,+6.814781E-001,,,,,,,,
4.546242180e+00,+4.800000E-001,+1.390153E+000,+2.396815E+001,+3.452857E+002,+6.672734E-001,,,,,,,,
4.609384240e+00,+4.700000E-001,+1.390702E+000,+2.397762E+001,+3.379588E+002,+6.536300E-001,,,,,,,,
4.672521480e+00,+4.600000E-001,+1.390141E+000,+2.396795E+001,+3.309016E+002,+6.394650E-001,,,,,,,,
4.735667200e+00,+4.500000E-001,+1.389973E+000,+2.396506E+001,+3.237472E+002,+6.254880E-001,,,,,,,,
4.798811380e+00,+4.400000E-001,+1.389841E+000,+2.396277E+001,+3.165830E+002,+6.115299E-001,,,,,,,,
4.861957620e+00,+4.300000E-001,+1.390795E+000,+2.397922E+001,+3.091758E+002,+5.980416E-001,,,,,,,,
4.925101400e+00,+4.200000E-001,+1.390309E+000,+2.397084E+001,+3.020911E+002,+5.839298E-001,,,,,,,,
4.988240280e+00,+4.100000E-001,+1.390737E+000,+2.397822E+001,+2.948077E+002,+5.702021E-001,,,,,,,,
5.051374200e+00,+4.000000E-001,+1.390546E+000,+2.397493E+001,+2.876567E+002,+5.562185E-001,,,,,,,,
5.114522620e+00,+3.900000E-001,+1.390136E+000,+2.396786E+001,+2.805481E+002,+5.421530E-001,,,,,,,,
5.177661520e+00,+3.800000E-001,+1.390899E+000,+2.398101E+001,+2.732047E+002,+5.285415E-001,,,,,,,,
5.240796860e+00,+3.700000E-001,+1.390673E+000,+2.397712E+001,+2.660583E+002,+5.145489E-001,,,,,,,,
5.303937520e+00,+3.600000E-001,+1.390488E+000,+2.397393E+001,+2.589019E+002,+5.005757E-001,,,,,,,,
5.367078100e+00,+3.500000E-001,+1.389927E+000,+2.396426E+001,+2.518117E+002,+4.864745E-001,,,,,,,,
5.430211520e+00,+3.400000E-001,+1.390575E+000,+2.397543E+001,+2.445032E+002,+4.727955E-001,,,,,,,,
5.493350320e+00,+3.300000E-001,+1.390570E+000,+2.397534E+001,+2.373128E+002,+4.588880E-001,,,,,,,,
5.556491980e+00,+3.200000E-001,+1.391055E+000,+2.398371E+001,+2.300412E+002,+4.451376E-001,,,,,,,,
5.619633140e+00,+3.100000E-001,+1.390598E+000,+2.397583E+001,+2.229257E+002,+4.310854E-001,,,,,,,,
5.682788060e+00,+3.000000E-001,+1.391326E+000,+2.398838E+001,+2.156217E+002,+4.173978E-001,,,,,,,,
5.745955020e+00,+2.900000E-001,+1.391198E+000,+2.398618E+001,+2.084534E+002,+4.034476E-001,,,,,,,,
5.809085640e+00,+2.800000E-001,+1.390227E+000,+2.396944E+001,+2.014059E+002,+3.892637E-001,,,,,,,,
5.872240340e+00,+2.700000E-001,+1.389956E+000,+2.396476E+001,+1.942507E+002,+3.752882E-001,,,,,,,,
5.935418600e+00,+2.600000E-001,+1.389673E+000,+2.395988E+001,+1.870944E+002,+3.613150E-001,,,,,,,,
5.998576460e+00,+2.500000E-001,+1.390124E+000,+2.396766E+001,+1.798400E+002,+3.475311E-001,,,,,,,,
6.061727420e+00,+2.400000E-001,+1.390182E+000,+2.396865E+001,+1.726393E+002,+3.336437E-001,,,,,,,,
6.124862700e+00,+2.300000E-001,+1.390535E+000,+2.397474E+001,+1.654040E+002,+3.198230E-001,,,,,,,,
6.188011180e+00,+2.200000E-001,+1.390893E+000,+2.398092E+001,+1.581717E+002,+3.059966E-001,,,,,,,,
6.251150060e+00,+2.100000E-001,+1.390321E+000,+2.397104E+001,+1.510443E+002,+2.919673E-001,,,,,,,,
6.314292240e+00,+2.000000E-001,+1.390649E+000,+2.397672E+001,+1.438177E+002,+2.781299E-001,,,,,,,,
6.377438400e+00,+1.900000E-001,+1.390726E+000,+2.397803E+001,+1.366193E+002,+2.642379E-001,,,,,,,,
6.440577000e+00,+1.800000E-001,+1.390714E+000,+2.397782E+001,+1.294299E+002,+2.503285E-001,,,,,,,,
6.503721340e+00,+1.700000E-001,+1.390563E+000,+2.397523E+001,+1.222526E+002,+2.363958E-001,,,,,,,,
6.566860900e+00,+1.600000E-001,+1.390731E+000,+2.397812E+001,+1.150474E+002,+2.225169E-001,,,,,,,,
6.630023300e+00,+1.500000E-001,+1.389991E+000,+2.396537E+001,+1.079143E+002,+2.084987E-001,,,,,,,,
6.693174240e+00,+1.400000E-001,+1.390414E+000,+2.397265E+001,+1.006895E+002,+1.946579E-001,,,,,,,,
6.756309340e+00,+1.300000E-001,+1.390286E+000,+2.397045E+001,+9.350592E+001,+1.807372E-001,,,,,,,,
6.819449280e+00,+1.200000E-001,+1.390570E+000,+2.397534E+001,+8.629556E+001,+1.668684E-001,,,,,,,,
6.882601780e+00,+1.100000E-001,+1.390073E+000,+2.396677E+001,+7.913256E+001,+1.529080E-001,,,,,,,,
6.945734680e+00,+1.000000E-001,+1.390442E+000,+2.397315E+001,+7.191955E+001,+1.390442E-001,,,,,,,,
7.008878000e+00,+9.000000E-002,+1.390760E+000,+2.397862E+001,+6.471282E+001,+1.251684E-001,,,,,,,,
7.072018560e+00,+8.000000E-002,+1.390951E+000,+2.398192E+001,+5.751460E+001,+1.112761E-001,,,,,,,,
7.135173520e+00,+7.000000E-002,+1.391373E+000,+2.398920E+001,+5.031000E+001,+9.739614E-002,,,,,,,,
7.198302660e+00,+6.000000E-002,+1.391674E+000,+2.399438E+001,+4.311355E+001,+8.350043E-002,,,,,,,,
7.261455040e+00,+5.000000E-002,+1.391426E+000,+2.399010E+001,+3.593436E+001,+6.957129E-002,,,,,,,,
7.324608020e+00,+4.000000E-002,+1.391634E+000,+2.399369E+001,+2.874319E+001,+5.566536E-002,,,,,,,,
7.387746720e+00,+3.000000E-002,+1.391952E+000,+2.399917E+001,+2.155247E+001,+4.175856E-002,,,,,,,,
7.450882580e+00,+2.000000E-002,+1.391870E+000,+2.399776E+001,+1.436916E+001,+2.783740E-002,,,,,,,,
7.514009680e+00,+1.000000E-002,+1.392004E+000,+2.400006E+001,+7.183889E+000,+1.392004E-002,,,,,,,,
7.577149760e+00,+0.000000E+000,+1.391830E+000,+2.399707E+001,+0.000000E+000,+0.000000E+000,,,,,,,,
7.640600360e+00,-1.000000E-002,+1.391645E+000,+2.399388E+001,-7.185740E+000,-1.391645E-002,,,,,,,,
7.703734240e+00,-2.000000E-002,+1.391871E+000,+2.399777E+001,-1.436915E+001,-2.783741E-002,,,,,,,,
7.766884020e+00,-3.000000E-002,+1.392541E+000,+2.400933E+001,-2.154335E+001,-4.177623E-002,,,,,,,,
7.830047220e+00,-4.000000E-002,+1.392801E+000,+2.401381E+001,-2.871911E+001,-5.571204E-002,,,,,,,,
7.893199480e+00,-5.000000E-002,+1.392108E+000,+2.400186E+001,-3.591676E+001,-6.960539E-002,,,,,,,,
7.956340260e+00,-6.000000E-002,+1.392275E+000,+2.400475E+001,-4.309492E+001,-8.353652E-002,,,,,,,,
8.019502600e+00,-7.000000E-002,+1.392472E+000,+2.400814E+001,-5.027032E+001,-9.747303E-002,,,,,,,,
8.082635080e+00,-8.000000E-002,+1.392906E+000,+2.401561E+001,-5.743390E+001,-1.114324E-001,,,,,,,,
8.145786960e+00,-9.000000E-002,+1.393038E+000,+2.401790E+001,-6.460698E+001,-1.253735E-001,,,,,,,,
8.208940800e+00,-1.000000E-001,+1.392119E+000,+2.400205E+001,-7.183294E+001,-1.392119E-001,,,,,,,,
,,,,,,+1.391830E+000,+2.399707E+001,+1.088351E+000,+1.222964E+000,+9.200000E-001,+1.329309E+000,80.734378,21.085590

TIME,V(V),I(mA),J(mA/cm²),R(ohm),P(mW),Isc(mA),Jsc(mA/cm²),Voc(V),Pmax(mW),Vpmax(V),Ipmax(mA),FF(%),Etac(%)
0.000000000e+00,-1.000000E-001,+1.395068E+000,+2.405289E+001,-7.168112E+001,-1.395068E-001,,,,,,,,
6.316208000e-02,-9.000000E-002,+1.390963E+000,+2.398212E+001,-6.470337E+001,-1.251867E-001,,,,,,,,
1.263189600e-01,-8.000000E-002,+1.389807E+000,+2.396219E+001,-5.756195E+001,-1.111846E-001,,,,,,,,
1.894705200e-01,-7.000000E-002,+1.389726E+000,+2.396080E+001,-5.036963E+001,-9.728083E-002,,,,,,,,
2.526238000e-01,-6.000000E-002,+1.389147E+000,+2.395082E+001,-4.319196E+001,-8.334885E-002,,,,,,,,
3.157645800e-01,-5.000000E-002,+1.389027E+000,+2.394874E+001,-3.599642E+001,-6.945134E-002,,,,,,,,
3.789195000e-01,-4.000000E-002,+1.388067E+000,+2.393219E+001,-2.881705E+001,-5.552269E-002,,,,,,,,
4.420785200e-01,-3.000000E-002,+1.388437E+000,+2.393858E+001,-2.160702E+001,-4.165312E-002,,,,,,,,
5.052227200e-01,-2.000000E-002,+1.389287E+000,+2.395323E+001,-1.439587E+001,-2.778574E-002,,,,,,,,
5.683587800e-01,-1.000000E-002,+1.389003E+000,+2.394834E+001,-7.199406E+000,-1.389003E-002,,,,,,,,
6.314945400e-01,+0.000000E+000,+1.388836E+000,+2.394545E+001,+0.000000E+000,+0.000000E+000,,,,,,,,
6.949562200e-01,+1.000000E-002,+1.388125E+000,+2.393319E+001,+7.203963E+000,+1.388125E-002,,,,,,,,
7.581036600e-01,+2.000000E-002,+1.387547E+000,+2.392322E+001,+1.441393E+001,+2.775093E-002,,,,,,,,
8.212420200e-01,+3.000000E-002,+1.386876E+000,+2.391166E+001,+2.163134E+001,+4.160629E-002,,,,,,,,
8.843857400e-01,+4.000000E-002,+1.386524E+000,+2.390558E+001,+2.884913E+001,+5.546095E-002,,,,,,,,
9.475165400e-01,+5.000000E-002,+1.385888E+000,+2.389462E+001,+3.607796E+001,+6.929439E-002,,,,,,,,
1.010670540e+00,+6.000000E-002,+1.386338E+000,+2.390238E+001,+4.327950E+001,+8.318027E-002,,,,,,,,
1.073812020e+00,+7.000000E-002,+1.385910E+000,+2.389500E+001,+5.050832E+001,+9.701371E-002,,,,,,,,
1.136969380e+00,+8.000000E-002,+1.385645E+000,+2.389043E+001,+5.773485E+001,+1.108516E-001,,,,,,,,
1.200134860e+00,+9.000000E-002,+1.385136E+000,+2.388166E+001,+6.497556E+001,+1.246623E-001,,,,,,,,
1.263257520e+00,+1.000000E-001,+1.384610E+000,+2.387259E+001,+7.222248E+001,+1.384610E-001,,,,,,,,
1.326406680e+00,+1.100000E-001,+1.385055E+000,+2.388026E+001,+7.941921E+001,+1.523561E-001,,,,,,,,
1.389547420e+00,+1.200000E-001,+1.384454E+000,+2.386990E+001,+8.667674E+001,+1.661345E-001,,,,,,,,
1.452693900e+00,+1.300000E-001,+1.383969E+000,+2.386153E+001,+9.393277E+001,+1.799159E-001,,,,,,,,
1.515844720e+00,+1.400000E-001,+1.383512E+000,+2.385365E+001,+1.011918E+002,+1.936916E-001,,,,,,,,
1.579000180e+00,+1.500000E-001,+1.382772E+000,+2.384090E+001,+1.084778E+002,+2.074158E-001,,,,,,,,
1.642150040e+00,+1.600000E-001,+1.382361E+000,+2.383381E+001,+1.157440E+002,+2.211777E-001,,,,,,,,
1.705284820e+00,+1.700000E-001,+1.382853E+000,+2.384229E+001,+1.229343E+002,+2.350850E-001,,,,,,,,
1.768421460e+00,+1.800000E-001,+1.383691E+000,+2.385675E+001,+1.300868E+002,+2.490644E-001,,,,,,,,
1.831565420e+00,+1.900000E-001,+1.383523E+000,+2.385384E+001,+1.373306E+002,+2.628693E-001,,,,,,,,
1.894706820e+00,+2.000000E-001,+1.383482E+000,+2.385314E+001,+1.445627E+002,+2.766965E-001,,,,,,,,
1.957855200e+00,+2.100000E-001,+1.383760E+000,+2.385793E+001,+1.517604E+002,+2.905896E-001,,,,,,,,
2.021003520e+00,+2.200000E-001,+1.383818E+000,+2.385893E+001,+1.589804E+002,+3.044400E-001,,,,,,,,
2.084138920e+00,+2.300000E-001,+1.382835E+000,+2.384199E+001,+1.663249E+002,+3.180521E-001,,,,,,,,
2.147279780e+00,+2.400000E-001,+1.381847E+000,+2.382495E+001,+1.736806E+002,+3.316433E-001,,,,,,,,
2.210422080e+00,+2.500000E-001,+1.381673E+000,+2.382195E+001,+1.809400E+002,+3.454183E-001,,,,,,,,
2.273573520e+00,+2.600000E-001,+1.381321E+000,+2.381588E+001,+1.882257E+002,+3.591434E-001,,,,,,,,
2.336719160e+00,+2.700000E-001,+1.381581E+000,+2.382036E+001,+1.954283E+002,+3.730268E-001,,,,,,,,
2.399872440e+00,+2.800000E-001,+1.381154E+000,+2.381299E+001,+2.027291E+002,+3.867230E-001,,,,,,,,
2.463013680e+00,+2.900000E-001,+1.379951E+000,+2.379225E+001,+2.101524E+002,+4.001857E-001,,,,,,,,
2.526149440e+00,+3.000000E-001,+1.378968E+000,+2.377531E+001,+2.175540E+002,+4.136904E-001,,,,,,,,
2.589299300e+00,+3.100000E-001,+1.378737E+000,+2.377132E+001,+2.248435E+002,+4.274084E-001,,,,,,,,
2.652449140e+00,+3.200000E-001,+1.378378E+000,+2.376514E+001,+2.321569E+002,+4.410810E-001,,,,,,,,
2.715583240e+00,+3.300000E-001,+1.378540E+000,+2.376793E+001,+2.393837E+002,+4.549183E-001,,,,,,,,
2.778752740e+00,+3.400000E-001,+1.378182E+000,+2.376175E+001,+2.467019E+002,+4.685817E-001,,,,,,,,
2.841898420e+00,+3.500000E-001,+1.377366E+000,+2.374769E+001,+2.541082E+002,+4.820780E-001,,,,,,,,
2.905038380e+00,+3.600000E-001,+1.377303E+000,+2.374660E+001,+2.613805E+002,+4.958289E-001,,,,,,,,
2.968172380e+00,+3.700000E-001,+1.377083E+000,+2.374281E+001,+2.686839E+002,+5.095207E-001,,,,,,,,
3.031323580e+00,+3.800000E-001,+1.378107E+000,+2.376046E+001,+2.757406E+002,+5.236806E-001,,,,,,,,
3.094464260e+00,+3.900000E-001,+1.377384E+000,+2.374800E+001,+2.831455E+002,+5.371797E-001,,,,,,,,
3.157612980e+00,+4.000000E-001,+1.376858E+000,+2.373893E+001,+2.905165E+002,+5.507432E-001,,,,,,,,
3.220755660e+00,+4.100000E-001,+1.376199E+000,+2.372757E+001,+2.979221E+002,+5.642415E-001,,,,,,,,
3.283912180e+00,+4.200000E-001,+1.376464E+000,+2.373214E+001,+3.051296E+002,+5.781150E-001,,,,,,,,
3.347053600e+00,+4.300000E-001,+1.376563E+000,+2.373384E+001,+3.123722E+002,+5.919220E-001,,,,,,,,
3.410198580e+00,+4.400000E-001,+1.376523E+000,+2.373316E+001,+3.196459E+002,+6.056701E-001,,,,,,,,
3.473332360e+00,+4.500000E-001,+1.375934E+000,+2.372299E+001,+3.270507E+002,+6.191701E-001,,,,,,,,
3.536475660e+00,+4.600000E-001,+1.374593E+000,+2.369987E+001,+3.346446E+002,+6.323126E-001,,,,,,,,
3.599627220e+00,+4.700000E-001,+1.375020E+000,+2.370724E+001,+3.418132E+002,+6.462594E-001,,,,,,,,
3.662770400e+00,+4.800000E-001,+1.374454E+000,+2.369747E+001,+3.492297E+002,+6.597377E-001,,,,,,,,
3.725915720e+00,+4.900000E-001,+1.373569E+000,+2.368222E+001,+3.567350E+002,+6.730487E-001,,,,,,,,
3.789062320e+00,+5.000000E-001,+1.372887E+000,+2.367046E+001,+3.641961E+002,+6.864433E-001,,,,,,,,
3.852214800e+00,+5.100000E-001,+1.373384E+000,+2.367903E+001,+3.713456E+002,+7.004256E-001,,,,,,,,
3.915362900e+00,+5.200000E-001,+1.373106E+000,+2.367424E+001,+3.787035E+002,+7.140151E-001,,,,,,,,
3.978494920e+00,+5.300000E-001,+1.372650E+000,+2.366638E+001,+3.861145E+002,+7.275045E-001,,,,,,,,
4.041648060e+00,+5.400000E-001,+1.372187E+000,+2.365840E+001,+3.935323E+002,+7.409811E-001,,,,,,,,
4.104793400e+00,+5.500000E-001,+1.371246E+000,+2.364217E+001,+4.010951E+002,+7.541851E-001,,,,,,,,
4.167951780e+00,+5.600000E-001,+1.370979E+000,+2.363757E+001,+4.084672E+002,+7.677482E-001,,,,,,,,
4.231114320e+00,+5.700000E-001,+1.370643E+000,+2.363178E+001,+4.158631E+002,+7.812667E-001,,,,,,,,
4.294264820e+00,+5.800000E-001,+1.369817E+000,+2.361754E+001,+4.234142E+002,+7.944939E-001,,,,,,,,
4.357418100e+00,+5.900000E-001,+1.369390E+000,+2.361017E+001,+4.308489E+002,+8.079399E-001,,,,,,,,
4.420563360e+00,+6.000000E-001,+1.368806E+000,+2.360010E+001,+4.383383E+002,+8.212835E-001,,,,,,,,
4.483709740e+00,+6.100000E-001,+1.368696E+000,+2.359821E+001,+4.456797E+002,+8.349046E-001,,,,,,,,
4.546836540e+00,+6.200000E-001,+1.368950E+000,+2.360258E+001,+4.529019E+002,+8.487489E-001,,,,,,,,
4.609986380e+00,+6.300000E-001,+1.367696E+000,+2.358096E+001,+4.606288E+002,+8.616482E-001,,,,,,,,
4.673124260e+00,+6.400000E-001,+1.366933E+000,+2.356780E+001,+4.682016E+002,+8.748368E-001,,,,,,,,
4.736257820e+00,+6.500000E-001,+1.366817E+000,+2.356581E+001,+4.755574E+002,+8.884312E-001,,,,,,,,
4.799406220e+00,+6.600000E-001,+1.366100E+000,+2.355346E+001,+4.831270E+002,+9.016263E-001,,,,,,,,
4.862551380e+00,+6.700000E-001,+1.366019E+000,+2.355206E+001,+4.904762E+002,+9.152331E-001,,,,,,,,
4.925691040e+00,+6.800000E-001,+1.365349E+000,+2.354049E+001,+4.980413E+002,+9.284371E-001,,,,,,,,
4.988832500e+00,+6.900000E-001,+1.364332E+000,+2.352296E+001,+5.057422E+002,+9.413888E-001,,,,,,,,
5.051983320e+00,+7.000000E-001,+1.363540E+000,+2.350931E+001,+5.133697E+002,+9.544778E-001,,,,,,,,
5.115128220e+00,+7.100000E-001,+1.363002E+000,+2.350004E+001,+5.209090E+002,+9.677315E-001,,,,,,,,
5.178283100e+00,+7.200000E-001,+1.361944E+000,+2.348180E+001,+5.286560E+002,+9.805998E-001,,,,,,,,
5.241417660e+00,+7.300000E-001,+1.360887E+000,+2.346356E+001,+5.364150E+002,+9.934472E-001,,,,,,,,
5.304568280e+00,+7.400000E-001,+1.360129E+000,+2.345050E+001,+5.440661E+002,+1.006495E+000,,,,,,,,
5.367706500e+00,+7.500000E-001,+1.359516E+000,+2.343993E+001,+5.516670E+002,+1.019637E+000,,,,,,,,
5.430858060e+00,+7.600000E-001,+1.359128E+000,+2.343325E+001,+5.591819E+002,+1.032937E+000,,,,,,,,
5.494004840e+00,+7.700000E-001,+1.357973E+000,+2.341332E+001,+5.670218E+002,+1.045639E+000,,,,,,,,
5.557142160e+00,+7.800000E-001,+1.356898E+000,+2.339479E+001,+5.748407E+002,+1.058380E+000,,,,,,,,
5.620302740e+00,+7.900000E-001,+1.356094E+000,+2.338094E+001,+5.825553E+002,+1.071315E+000,,,,,,,,
5.683430640e+00,+8.000000E-001,+1.354967E+000,+2.336150E+001,+5.904202E+002,+1.083974E+000,,,,,,,,
5.746565040e+00,+8.100000E-001,+1.353776E+000,+2.334097E+001,+5.983263E+002,+1.096559E+000,,,,,,,,
5.809708860e+00,+8.200000E-001,+1.352360E+000,+2.331656E+001,+6.063473E+002,+1.108935E+000,,,,,,,,
5.872855500e+00,+8.300000E-001,+1.350285E+000,+2.328077E+001,+6.146853E+002,+1.120736E+000,,,,,,,,
5.936001080e+00,+8.400000E-001,+1.347753E+000,+2.323713E+001,+6.232594E+002,+1.132113E+000,,,,,,,,
5.999152040e+00,+8.500000E-001,+1.345164E+000,+2.319249E+001,+6.318931E+002,+1.143390E+000,,,,,,,,
6.062294760e+00,+8.600000E-001,+1.342262E+000,+2.314244E+001,+6.407097E+002,+1.154345E+000,,,,,,,,
6.125438400e+00,+8.700000E-001,+1.338083E+000,+2.307039E+001,+6.501840E+002,+1.164132E+000,,,,,,,,
6.188565720e+00,+8.800000E-001,+1.333146E+000,+2.298528E+001,+6.600925E+002,+1.173169E+000,,,,,,,,
6.251707780e+00,+8.900000E-001,+1.327667E+000,+2.289081E+001,+6.703488E+002,+1.181624E+000,,,,,,,,
6.314858340e+00,+9.000000E-001,+1.321054E+000,+2.277680E+001,+6.812740E+002,+1.188949E+000,,,,,,,,
6.377975720e+00,+9.100000E-001,+1.311962E+000,+2.262003E+001,+6.936176E+002,+1.193885E+000,,,,,,,,
6.441117820e+00,+9.200000E-001,+1.300922E+000,+2.242969E+001,+7.071907E+002,+1.196848E+000,,,,,,,,
6.504263600e+00,+9.300000E-001,+1.287997E+000,+2.220685E+001,+7.220513E+002,+1.197837E+000,,,,,,,,
6.567402500e+00,+9.400000E-001,+1.272715E+000,+2.194335E+001,+7.385788E+002,+1.196352E+000,,,,,,,,
6.630553900e+00,+9.500000E-001,+1.253466E+000,+2.161148E+001,+7.578987E+002,+1.190792E+000,,,,,,,,
6.693699500e+00,+9.600000E-001,+1.229773E+000,+2.120298E+001,+7.806318E+002,+1.180582E+000,,,,,,,,
6.756825200e+00,+9.700000E-001,+1.200936E+000,+2.070579E+001,+8.077036E+002,+1.164908E+000,,,,,,,,
6.819972460e+00,+9.800000E-001,+1.165930E+000,+2.010225E+001,+8.405305E+002,+1.142612E+000,,,,,,,,
6.883111560e+00,+9.900000E-001,+1.124423E+000,+1.938660E+001,+8.804518E+002,+1.113179E+000,,,,,,,,
6.946257140e+00,+1.000000E+000,+1.074268E+000,+1.852186E+001,+9.308667E+002,+1.074268E+000,,,,,,,,
7.009403600e+00,+1.010000E+000,+1.013997E+000,+1.748271E+001,+9.960582E+002,+1.024137E+000,,,,,,,,
7.072551740e+00,+1.020000E+000,+9.429986E-001,+1.625860E+001,+1.081656E+003,+9.618586E-001,,,,,,,,
7.135698840e+00,+1.030000E+000,+8.596418E-001,+1.482141E+001,+1.198173E+003,+8.854311E-001,,,,,,,,
7.198853100e+00,+1.040000E+000,+7.626556E-001,+1.314924E+001,+1.363656E+003,+7.931619E-001,,,,,,,,
7.262004980e+00,+1.050000E+000,+6.498428E-001,+1.120419E+001,+1.615775E+003,+6.823349E-001,,,,,,,,
7.325154040e+00,+1.060000E+000,+5.199380E-001,+8.964448E+000,+2.038705E+003,+5.511343E-001,,,,,,,,
7.388285760e+00,+1.070000E+000,+3.723112E-001,+6.419158E+000,+2.873940E+003,+3.983730E-001,,,,,,,,
7.451415480e+00,+1.080000E+000,+2.053378E-001,+3.540308E+000,+5.259625E+003,+2.217649E-001,,,,,,,,
7.514551680e+00,+1.090000E+000,+1.765394E-002,+3.043783E-001,+6.174259E+004,+1.924279E-002,,,,,,,,
7.577660900e+00,+1.100000E+000,-1.883968E-001,-3.248220E+000,-5.838741E+003,-2.072364E-001,,,,,,,,
7.640811380e+00,+1.110000E+000,-4.169263E-001,-7.188384E+000,-2.662341E+003,-4.627881E-001,,,,,,,,
7.703951200e+00,+1.120000E+000,-6.672700E-001,-1.150465E+001,-1.678481E+003,-7.473424E-001,,,,,,,,
7.767096940e+00,+1.130000E+000,-9.378613E-001,-1.617002E+001,-1.204869E+003,-1.059783E+000,,,,,,,,
7.830257540e+00,+1.140000E+000,-1.231943E+000,-2.124039E+001,-9.253677E+002,-1.404415E+000,,,,,,,,
7.893392700e+00,+1.150000E+000,-1.546643E+000,-2.666625E+001,-7.435460E+002,-1.778639E+000,,,,,,,,
7.956538460e+00,+1.160000E+000,-1.883371E+000,-3.247191E+001,-6.159170E+002,-2.184710E+000,,,,,,,,
8.019677300e+00,+1.170000E+000,-2.241531E+000,-3.864709E+001,-5.219646E+002,-2.622591E+000,,,,,,,,
8.082816380e+00,+1.180000E+000,-2.620575E+000,-4.518232E+001,-4.502829E+002,-3.092278E+000,,,,,,,,
8.145945360e+00,+1.190000E+000,-3.020590E+000,-5.207913E+001,-3.939628E+002,-3.594502E+000,,,,,,,,
8.209099240e+00,+1.200000E+000,-3.441083E+000,-5.932901E+001,-3.487274E+002,-4.129299E+000,,,,,,,,
,,,,,,+1.388836E+000,+2.394545E+001,+1.090857E+000,+1.197837E+000,+9.300000E-001,+1.287997E+000,79.064061,20.652368
